Repository: utsmen/enerxon-china-tracker

File: knowledge/ENJOB25011423_qc_knowledge_cn.md
# 423 双相不锈钢 — 质量与检测知识库 (423 Duplex SS — QC Knowledge Base)

ENJOB25011423 双相 S32205 管道组对件（Spool）制造的技术参考。本文件为中文版，供中国生产与质量团队使用。章节编号与英文版一致，便于交叉查阅。

---

## 1. 项目概况 (Project Overview)

- **工程号：** ENJOB25011423
- **范围：** 双相不锈钢管道 Spool 制造 — 202 件焊接 Spool + 13 件直管（共 215 件）
- **基材：** ASTM A790 UNS S32205（Duplex 2205，双相 2205），ASME P-No. 10H Group 1
- **锻件（法兰、SW 配件）：** ASTM A182 F51（锻制双相）
- **对焊（BW）配件：** ASTM A815 S31803（轧制双相）
- **适用规范与标准：**
  - ASME B31.3（工艺管道）— 设计、制造、检验、验收
  - ASME BPVC 第 IX 篇 — 焊接与焊工评定（WPS/PQR/WPQ）
  - ASME BPVC 第 V 篇 — 无损检测方法（第 2 章 射线检测 RT、第 6 章 渗透检测 PT、第 9 章 目视检测 VT）
  - ASME B16.25 — 对焊管端坡口加工
  - ASTM A923 — 双相钢金属间相检测（Method A 金相筛选法）
  - ASTM E562 — 手工点计法（用于铁素体体积分数仪器标定参考）
  - ASTM A799 / A800 / AWS A4.2 — 双相焊缝金属铁素体测量
  - ASTM A380 / A967 — 清洁、除鳞、钝化、铁氰化钾（Ferroxyl）试验
  - ASTM E1476 — 金属材料 PMI（正向材料鉴别）指南
  - NORSOK M-601 — 管道焊接与检验
  - NORSOK M-630 — 材料数据表（焊后打磨建议）
  - SSPC-SP1 — 溶剂清洁（酸洗前）
- **主控 ITP 文件：** ENJOB25011423-ITP-SPL-001 Rev 2（2025-12-10 签发）
- **焊后表面处理流程版本：** Rev B（2026-04-05 签发）

---

## 2. 材料与冶金 (Material & Metallurgy)

### 2.1 为什么双相钢对工艺敏感 (Why Duplex Is Sensitive)
双相钢 S32205 的显微组织为约 50/50 的奥氏体/铁素体。其耐腐蚀性能与韧性取决于在焊接与焊后处理过程中保持这一相平衡。主要失效机理有三种：

1. **相不平衡** — 快速冷却导致铁素体过多（> ~70%），或冷却过慢 / 填充金属分布过度合金化导致奥氏体过多（< ~30%），均会同时损害韧性与抗点蚀性能。
2. **金属间相析出（σ 相、χ 相）** — 在约 650–950 °C 之间缓慢冷却时析出，造成脆化与优先腐蚀。通过限制层间温度和热输入来控制，由 ASTM A923 筛选检测。
3. **铁污染** — 来自碳钢工具、磨片或刷子的游离铁嵌入表面，会引发点蚀/缝隙腐蚀。由钝化后的铁氰化钾（Ferroxyl）试验验证。

### 2.2 423 项目的验收范围 (Acceptance Ranges)
- **铁素体含量（项目验收，2026-04-05 由 Danny 确认）：** 焊缝金属 **35–65 %**，热影响区 HAZ **30–70 %**。用校准的 Fischer Feritscope FMP30 在酸洗钝化之前测量。此范围取代了 ENJOB25011423-ITP-SPL-001 Rev 2 第 150 步中的单一 30–65 % 旧值；ITP 将在下次修订时对齐。
- **PMI（成品焊缝）：** Cr ≥ 21.5 %，Mo ≥ 2.8 %（Station 06b 验收，ASTM E1476）。使用 2205 标准试样（CRM）进行仪器验证。
- **预热温度：** > 10 °C（见 WPS-001 和 WPS-002）。
- **层间温度最大值：** 150 °C（见 WPS-001 和 WPS-002；ASME IX QW-406）。
- **热输入上限（PQR 评定、WPS 执行）：**
  - GTAW：最大 10.08 kJ/cm（ENJOB25011423-PQR-SPL-001）
  - SAW 填充/盖面：最大 21.60 kJ/cm（ENJOB25011423-PQR-SPL-002）
- **PQR 评定时的铁素体验证：** 45 %（GTAW 试件）、50 %（GTAW+SAW 试件）— 两者均合格。
- **金属间相筛选：** ASTM A923 Method A（金相复型 + Beraha 腐蚀液 + 显微观察）— 不允许出现 σ 相或 χ 相。在 Station 02（金相站）执行。

### 2.3 为什么铁氰化钾（Ferroxyl）试验很关键 (Why Ferroxyl Matters)
双相钢的钝化膜只有在表面无游离铁嵌入的情况下才具有保护作用。电解酸洗/钝化去除氧化层并重建富 Cr 的钝化层；铁氰化钾（ASTM A380 §7.3.4）在稀硝酸中的溶液遇到任何游离铁都会变蓝。蓝色反应 = 不合格 = 返回钝化工序。它是钝化工序的验证试验，不能移到工艺流程的更早阶段。

### 2.4 污染控制（无氯链条）(Contamination Controls — Chloride-Free Chain)
- PT 消耗品：Cl + F + S 总量 < 50 ppm，需提供每批次 COA（ASME V 第 6 章注释）。
- 电解液：磷酸基，不含 Cl 与 F，需 COA。
- 最终冲洗水：去离子水 / 反渗透水，电导率 < 30 µS/cm。
- 不得使用 PVC 塑料膜（含氯化增塑剂）— 只能用 PE/PP。
- 各工序不得使用碳钢工具、夹具、吊具、刷子或磨片。只能使用不锈钢专用工具或尼龙工具。
- 打标：只允许振动刻字（低应力针刻）— 禁止使用 V 形硬钢印，因其会成为双相钢裂纹起源点。

---

## 3. 焊接 (Welding)

### 3.1 WPS 清册 (WPS Registry)

423 项目批准使用两个焊接工艺规程（WPS）。两者均按 ASME IX QW-451 根据壁厚选择。

#### WPS-001 — GTAW（薄壁/小口径）
- **工艺编号：** ENJOB25011423-WPS-SPL-001
- **支持 PQR：** ENJOB25011423-PQR-SPL-001（2025-04-22）
- **工艺方法：** 手工 GTAW（钨极氩弧焊）
- **坡口形式：** 单 V 坡口，根部间隙 1–3 mm，无垫板
- **母材范围：** ASTM A790 S32205，P-No. 10H Group 1 对 P-No. 10H Group 1；PQR 试件壁厚 7.11 mm × Ø 168.3 mm
- **焊材：** SFA 5.9，AWS ER2209，F-No. 6，A-No. 8，Ø 2.5 mm 实心焊丝
- **保护气：** 氩气 99.99 %，10–14 L/min
- **背面保护气（根部保护）：** 氩气 99.99 %，18–22 L/min
- **焊后热处理（PWHT）：** 无
- **预热：** > 10 °C
- **层间温度最大值：** 150 °C
- **极性：** 直流，DCEN（直流正接，电极负极）；各道参数见下表
- **评定位置：** 5G（全位置，向上施焊）
- **技术要求：** 摆动焊，摆幅 ≤ 2.5 × 焊条直径；多道焊；钨极伸出长度 3–5 mm；弧长 1–3 mm；风速 ≤ 1 m/s；全程保持背面保护气；道间清理采用双相钢专用不锈钢角磨机。

| 道次 | 工艺 | 焊材直径 | 极性 | 最大电流 | 最大电压 | 最大行走速度 (cm/min) | 最大热输入 (kJ/cm) |
|------|------|----------|------|----------|----------|----------------------|---------------------|
| 根部  | GTAW | Ø 2.5 mm ER2209 | DCEN | 120 | 14 | 10 | 10.08 |
| 填充  | GTAW | Ø 2.5 mm ER2209 | DCEN | 120 | 14 | 10 | 10.08 |
| 盖面  | GTAW | Ø 2.5 mm ER2209 | DCEN | 120 | 14 | 10 | 10.08 |

PQR 评定结果：抗拉强度 735 / 740 MPa（母材塑性断裂），四个侧弯/面弯试样合格（QW-462.2），RT 合格，铁素体 45 % 合格。

#### WPS-002 — GTAW + SAW（厚壁/大口径）
- **工艺编号：** ENJOB25011423-WPS-SPL-002
- **支持 PQR：** ENJOB25011423-PQR-SPL-002（2026-03-05）
- **工艺方法：** GTAW 根部（手工）+ SAW 填充/盖面（埋弧焊，机动或自动）
- **坡口形式：** 单 V 坡口，根部间隙 1–3 mm
- **壁厚范围：** PQR 评定覆盖大口径（DN350 及以上）
- **焊材：** GTAW 根部 AWS ER2209（Ø 2.5 mm）；SAW ER2209 焊丝 + 双相钢专用碱性焊剂
- **保护气 / 焊剂：** GTAW 氩气 99.99 %；SAW 在焊剂下施焊
- **背面保护气：** 氩气 99.99 %，18–22 L/min，保持至根部沉积 2 mm 以上
- **预热：** > 10 °C
- **层间温度最大值：** 150 °C
- **热输入上限：** SAW ≤ 21.60 kJ/cm（PQR-SPL-002 评定值）；GTAW 根部同 WPS-001
- **PWHT：** 无
- **评定位置：** 5G 向上施焊
- **技术要求：** GTAW 根部摆动焊；SAW 填充/盖面串珠焊；多道焊；单焊丝；摆幅 ≤ 2.5 × 焊条直径；背面保护气保持至根部沉积 2 mm；背面清理使用双相钢专用不锈钢角磨机。

PQR 评定结果：铁素体 50 % 合格，RT 合格，弯曲试验合格。

#### WPS 选择规则 (WPS Selection Rule)
- 壁厚 ≤ 约 12 mm 且小口径 → WPS-001（全 GTAW）
- 壁厚较大（大口径 DN350 及以上）→ WPS-002（GTAW 根部 + SAW 填充/盖面）

### 3.2 焊工技能评定 (Welder Qualification, WPQ)
- 每位参与 423 项目 Spool 焊接的焊工都必须持有涵盖相应 WPS、工艺（GTAW / SAW）、位置（5G 向上施焊）以及直径/壁厚范围（按 ASME IX QW-452）的有效 WPQ。
- WPQ 证书需存档，包含性能评定记录和焊工唯一钢印编号。钢印编号记录在每条焊缝的焊接记录和焊缝图中。
- 持续性按 QW-322 维护 — 焊工超过 6 个月未使用某工艺即失去该工艺的资格。

### 3.3 焊缝计数规则 (Weld Counting Rules)
遵循 ENERXON 项目通用的车间焊缝计算方法：
- **对接焊缝（BW）** — 按主管直径计。管对管、管对弯头、管对三通、管对法兰（WN 对焊法兰）、管对异径管。
- **支管座焊缝（Sockolet / Weldolet）** — 按**支管直径**计，而不是主管直径。18"×2" 的支管座焊缝按 2" 计，不是 18"。
- **小口径支管承插焊缝（Branch SW）** — 按支管直径计（通常为 2" 或 1"）。
- **现场焊缝（开口端）** — **不**计入车间焊缝。
- **补强板（REPAD）** — 作为供货件单独计入 BOM，但不计入焊缝统计表。
- **英寸径（Inch-Dia）** = 焊缝数量 × 管道直径（英寸）。用于焊接工作量估算。
- **线性米** = 焊缝数量 × π × 管道外径。用于焊材消耗量和时间估算。

### 3.4 焊工现场规则 — 双相钢 S32205 绝对原则 (Welder Field Rules — Absolute Principles)

这是针对 423 项目的现场经验验证规则。必须与 3.1 节的 WPS 参数同时遵守。源自对实际生产批次的现场评审 — 该批次发现了电弧擦伤（IMG_1277）和背面保护气污染（IMG_1265/66/72 根部内部氧化、IMG_1286/87 小口径支管焊缝严重变色），均已纠正。

#### 3.4.1 四大绝对原则 (Four Absolute Principles)

**① 严禁电弧擦伤（Arc Strikes） (No Arc Strikes Outside Groove)**
在基材表面起弧会造成局部急冷，产生极高铁素体（> 80 %）和氮化物析出。这是双相钢的禁止性冶金缺陷，无法通过视觉修补，**必须打磨掉并进行渗透检测（PT）验证**。
- 起弧和收弧必须**在坡口内部**进行。
- 严禁在管道外表面或热影响区（HAZ）引弧或试弧。
- 423 批次参考案例：IMG_1277 电弧擦伤 — 被发现后要求打磨并 PT 复检。

**② 层间温度严格控制 ≤ 150 °C (Interpass Temperature ≤ 150 °C)**
超过 150 °C 会破坏奥氏体/铁素体相平衡，增加 σ 相（Sigma 相）析出风险。每道焊后必须用校准的测温笔（Tempilstik）或红外测温仪测量。**不得凭经验或手感判断。** 简单快速检查：如果焊缝烫手，立即停止并等待冷却 — 但这只是次要确认，不能代替仪器测量。

**③ 热输入控制在 0.5–2.5 kJ/mm (Heat Input 0.5–2.5 kJ/mm)**
- **过高**（> 2.5 kJ/mm）：冷却缓慢 → 铁素体偏低（< 35 %）→ σ 相风险增大，韧性下降。
- **过低**（< 0.5 kJ/mm）：冷却过快 → 铁素体偏高（> 65 %）→ 氮损失，脆化。
- 双相钢工艺窗口非常窄。必须严格按 WPS 执行，不得自行调整电流、电压或行走速度。
- SAW 特别容易超过 2.5 kJ/mm，如果不严密监控 — 每道必须测量并记录。

**④ 铁素体含量 35–65 %（焊缝金属）/ 30–70 %（HAZ）(Ferrite 35–65 % / 30–70 %)**
这是双相钢**唯一**真正的冶金质量指标。
- 热着色颜色**不是**冶金质量指标（详见下方说明）。
- 铁素体 < 35 % → 应力腐蚀开裂（SCC）风险。
- 铁素体 > 65 % → 脆化，韧性下降。
- 使用 Fischer Feritscope FMP30 在 ITP 第 150 步测量，每条焊缝 6 点（盖面 3 点 + HAZ 3 点，沿圆周 120° 间隔分布）。

#### 3.4.2 背面保护气 / 根部保护气 (Back Purging / Root Shielding Gas)

这是参考生产批次中发现的最大问题（根部内部氧化 IMG_1265/66/72；小口径支管焊缝严重变色 IMG_1286/87）。背面保护气纪律不可妥协：

- **保护气类型：** 纯氩气 99.99 %，**或 氩气 + 2 % 氮气（Ar + 2 % N₂）**（推荐用于双相钢，少量氮气添加可补偿熔池氮损失并辅助恢复奥氏体；两种均可接受，但必须全程受控）。
- **引弧前氧含量：** 在排气口用**氧气分析仪**测量，必须低于项目规定限值（423 项目限值为 **< 0.1 %**，采用 NORSOK M-601 标准，见 7.3 节）。**不得凭时间估算** — 每条焊缝都要实测。
- **吹扫气量：** 引弧前必须吹扫至少**管内容积的 5–10 倍**。
- **正压维持：** 焊接全程保持正压，直至根部冷却至 **300 °C 以下**。不得在盖面完成后立即关闭保护气。
- **管端密封：** 可使用水溶纸、铝箔胶带或充气式堵头。两端必须可靠密封，防止氩气泄漏。水溶纸最理想，因为水压试验时自动溶解。
- **逐缝记录：** 每条焊缝的吹扫时间、气体流量、焊前 O₂ 读数以及焊接期间的维持情况必须记录在焊接记录表上。

**重要说明 — 热着色颜色 vs 冶金质量。** 热着色颜色（淡黄 → 棕色 → 蓝色 → 深灰/黑色）是保护气质量的**表面指示**，属于工艺纪律检查。它**不是** σ 相或 χ 相析出的直接指标，按 ASTM A380 酸洗后热着色区的表面耐蚀性可以完全恢复。但是，深色变色清楚表明焊接时背面保护气不足，这是工艺纪律问题，**必须从源头纠正**，而不是靠下游酸洗掩盖。如果焊缝内部出现深色变色，根本原因是背面保护气污染或流量不足，必须先解决焊工/工艺问题再进行下一条焊缝。

#### 3.4.3 GTAW（根部 + 填充）现场要点 (GTAW Root + Fill Key Points)

1. **焊丝：** AWS **ER2209** Ø 2.4 mm（或按 WPS-001 为 Ø 2.5 mm）。**严禁使用 ER308L、ER316L 或任何 304/316 焊丝** — 焊材必须在氮和镍含量上过匹配母材，以维持相平衡。
2. **保护气（焊枪侧）：** 纯氩气 99.99 %，流量 10–15 L/min。
3. **钨极：** 2 % 铈钨极（灰色标识）Ø 2.4 mm，沿轴向打磨（磨纹平行于钨极轴线，不得垂直横磨）。钍钨极也可接受，但铈钨极在双相钢上引弧更清洁、寿命更长，是推荐选择。
4. **每条焊缝至少两道焊 (Minimum Two Passes)：** 根部焊后必须至少再焊一道热道/盖面道，以重新加热根部。这次重新加热有助于恢复根部焊道的奥氏体相，对相平衡至关重要。**423 项目严禁单道根部焊**（焊完根部不加热道）。
5. **道间清理：** 只能使用双相钢专用不锈钢丝刷，严禁与碳钢共用。**严禁使用碳钢丝刷** — 会使表面嵌入铁屑并引发点蚀。如需打磨，只能使用不锈钢专用的千叶片 / 砂轮片。
6. **引弧和收弧：** 始终在坡口内部进行。每道焊结束时**填充弧坑**（逐渐减小电流或用脚踏开关退出电弧）以防止弧坑裂纹 — 双相钢对弧坑裂纹很敏感。
7. **定位焊（点焊）：** 必须使用与根部焊道相同的焊材（ER2209）和相同的背面保护气纪律。定位焊必须磨平或完全熔入根部焊道；不得在成品焊缝中留下定位焊的起弧/收弧痕迹。

#### 3.4.4 GTAW 根部 + SAW 填充/盖面 现场要点 (GTAW + SAW Key Points — WPS-002)

1. **GTAW 根部：** 同 3.4.3 节 — ER2209 焊丝、纯氩气焊枪保护气、全程背面保护气、转换前至少完成一道热道。
2. **转换到 SAW：** 只能在 GTAW 根部**和**至少一道 GTAW 热道完成后进行。绝不能从裸的 GTAW 根部直接转到 SAW 填充 — 转换时的热冲击加上 SAW 热输入会破坏根部相平衡。
3. **SAW 焊丝：** ER2209，搭配**双相钢专用碱性焊剂** — 合格产品包括 Lincoln 880M、ESAB OK 10.93 或同等产品。**严禁使用标准碳钢 SAW 焊剂**。
4. **焊剂必须干燥：** 新焊剂或受潮焊剂必须在使用前 **300–350 °C 烘烤 2 小时**。生产期间存放在 100–150 °C 的保温箱内。SAW 焊剂中的水分是氢的直接来源，会引起气孔和熔池氧化 — 这是双相钢 SAW 非常常见的失效模式。
5. **热输入控制：** SAW 操作员如果调高电流或减慢行走速度以堆大焊道，很容易超过 2.5 kJ/mm。**热输入必须 ≤ 2.5 kJ/mm**（PQR-002 评定值为 21.60 kJ/cm ≈ 2.16 kJ/mm）。每道必须测量记录。
6. **层间温度：** 每道 SAW 焊后测量；只有当焊缝冷却至 ≤ 150 °C 才能开始下一道。SAW 每道热输入大，所以 SAW 道间冷却等待时间通常比 GTAW 长。
7. **焊道策略：** **窄多道焊**远优于宽摆动焊道。窄焊道冷却更快，相平衡更好，热累积更少，重新加热对底层焊道的细化效果更好。**宽摆动焊道是双相钢 SAW 铁素体偏高的常见原因。**

#### 3.4.5 双相钢 Spool 焊接禁忌清单 (Things to Avoid When Welding Duplex Spools)

双相钢制造的"绝对不可"清单 — 每位焊工和装配工都必须知道：

- **严禁碳钢工具、刷子、夹具或磨片接触双相钢。** 铁污染是点蚀起源点，会在铁氰化钾（Ferroxyl）试验中显现。只能使用不锈钢专用工具或刚玉磨片。
- **严禁使用含卤素的标记笔**（大多数通用标记笔油墨）。只能使用双相钢专用的低卤素标记笔。HAZ 区的任何标记必须在焊接前清除。
- **严禁在坡口外部引弧** — 见 3.4.1 ①。
- **严禁单道根部焊。** 必须至少加一道热道以恢复相平衡 — 见 3.4.3 ④。
- **严禁使用错误焊丝。** 只能用 ER2209。绝不允许 ER308L / ER316L / ER309L — 这些是奥氏体型焊丝，会严重破坏焊缝相平衡。见 3.4.3 ①。
- **严禁层间温度超限。** 必须严格 ≤ 150 °C。必须测量，不得猜测。见 3.4.1 ②。
- **严禁背面保护气偷工减料。** 必须始终测量 O₂、计算吹扫气量、密封管端、维持正压直至根部冷却 < 300 °C。见 3.4.2 节。
- **严禁 PVC 塑料、PVC 胶带或含氯标记笔。** 氯离子污染会导致双相钢点蚀和应力腐蚀开裂。任何与管道接触的膜或堵头材料只能使用 PE/PP。
- **严禁在双相钢管上使用氧乙炔火焰切割。** 只能用等离子切割、砂轮切割或机械切割。火焰切割会在切割区引入富铁氧化物污染。
- **严禁碳钢夹具或固定工具直接接触管道。** 必须租用或制作不锈钢包覆的专用工装，或在任何碳钢夹具与双相钢管之间使用厚橡胶/PE 隔层。
- **未经特别需要，严禁焊后打磨 HAZ** — NORSOK M-630 首选"焊后不打磨"状态。如必须打磨，只能使用不锈钢专用千叶片，并在打磨后进行酸洗 + 钝化 + 铁氰化钾试验。
- **严禁在双相钢管附近进行产生火花的热作业** — 邻近碳钢作业的飞溅火花会污染双相钢表面。必须设置物理隔离屏障，或把双相钢作业和碳钢作业安排在不同区域或不同时段。
- **严禁重复使用开封超过焊材/焊剂厂家规定暴露时间的焊接消耗品。** 按焊剂/焊条数据表进行烘烤或报废。
- **严禁在潮湿、油污、油漆、有标记或其它污染的表面上施焊。** 必须先用异丙醇（IPA）擦拭、晾干、目视确认后再引弧。
- **严禁在管道本体上使用 V 形钢印或硬冲印。** 这些是双相钢的裂纹起源点。只能使用振动刻字（Vibro-peen），且打标位置必须远离焊缝和 HAZ（见第 6 节 表面处理）。

#### 3.4.6 逐缝现场检查清单 (Per-Joint Field Inspection Checklist)

每条 423 双相钢焊缝，焊工和 QC 应执行的快速检查清单：

- [ ] 坡口清洁、干燥，无油污 / 标记 / 氧化皮 / 铁污染
- [ ] 组对符合规范（根部间隙 1–3 mm、坡口、错口、清洁度）
- [ ] 管道两端已密封（水溶纸 / 胶带 / 堵头）用于背面保护气
- [ ] 背面保护气已启动，排气口用氧气分析仪测量 O₂，引弧前 < 0.1 %
- [ ] 吹扫气量 ≥ 管内容积的 5–10 倍，时间已记录
- [ ] 预热 ≥ 10 °C 已确认（冷天条件下已清除冷凝水）
- [ ] 焊丝为 ER2209，规格正确，批号已记录
- [ ] 钨极为 2 % 铈钨极 Ø 2.4 mm，沿轴向打磨
- [ ] 保护气为纯氩 99.99 %，流量 10–15 L/min，已核实
- [ ] 引弧只在坡口内部进行 — 绝不在基材表面
- [ ] 每道焊后已用测温笔或红外测温仪确认层间温度 ≤ 150 °C
- [ ] GTAW 根部之上已完成热道再转换到 SAW
- [ ] 道间清理仅使用不锈钢专用丝刷
- [ ] 每次收弧都已填充弧坑
- [ ] 每道热输入在 0.5–2.5 kJ/mm 范围内，已记录
- [ ] 背面保护气保持至根部冷却 < 300 °C
- [ ] 已按焊缝图打焊工钢印和焊缝编号
- [ ] 背面保护气时间、流量、O₂ 读数、铁素体读数已记录在焊接记录表上

---

## 4. 无损检测 (NDT Procedures)

### 4.1 目视检测 VT (Visual Testing)
- **标准：** ASME B31.3 para 341 验收；ASME V 第 9 章检测方法。
- **覆盖率：** 100 % — 所有生产焊缝、所有 Spool。
- **ITP 步骤：** 110
- **检测员资格：** 具备 VT Level II 或同等级别的 QC 检测员（按 SNT-TC-1A 或同等公司程序）。需要充分照明（表面 ≥ 1000 lux）和视力检查。
- **检查内容：** 咬边、气孔、可见未熔合、表面裂纹、焊缝余高、弧坑、飞溅、焊趾过渡。
- **验收标准：** 按 ASME B31.3 Table 341.3.2。常用限值：无裂纹、无未熔合、无可见未焊透、余高在规范范围内、纵向焊缝咬边 ≤ 0.8 mm 或 10 % 管壁壁厚（取较小值）。
- **记录：** 每条焊缝 VT 报告 — 焊缝编号、焊工编号、工艺、尺寸、目视状况、发现的缺陷、接收/拒收、检测员姓名 + 日期。

### 4.2 射线检测 RT (Radiographic Testing)
- **标准：** ASME V 第 2 章；ASME B31.3 Table 341.3.2 验收标准。
- **射源：** X 射线或 γ 射线（Ir-192、Co-60）— 按 423 ITP 第 120 步。
- **覆盖率：** 100 % 对接焊缝（BW），100 % Spool。
- **ITP 步骤：** 120 — **保留点（Hold Point，H + f + W）**。客户或 TPI 必须见证并在进入下一步前释放。
- **技术：** 按管径采用 SWSI 或 DWSI。灵敏度和黑度按 ASME V。IQI 选择按 ASME V 第 2 章 Table T-276。
- **检测员资格：** 射线操作员 Level II（拍片和处理）；Level II 或 III 评定员（评片和验收）。
- **验收标准：** 按 ASME B31.3 Table 341.3.2（正常流体服务）：
  - 无裂纹
  - 无未焊透
  - 无未熔合
  - 长条状熔渣或气孔不得超过规范限值
  - 底片黑度 1.8–4.0
- **拒收处置：** 打磨缺陷 → 按 WPS 补焊 → 重新 RT 至合格。
- **记录：** 每条焊缝（或每批）RT 报告 — 焊缝编号、焊工编号、底片编号、技术、IQI、每片黑度、缺陷栏（无 / 气孔 / 熔渣 / 未焊透 / 未熔合 / 裂纹）、每片接收/拒收、评定员签字 + 级别。

### 4.3 液体渗透检测 PT (Liquid Penetrant Testing)
- **标准：** ASME V 第 6 章；ASME B31.3 验收。
- **为什么使用 PT 而不是 MT：** 双相钢是非铁磁性材料（奥氏体 + 铁素体混合），MT 不适用。
- **覆盖率：** 100 % 承插焊缝（SW）、角焊缝、支管焊缝，以及任何焊接修补区。
- **ITP 步骤：** 130
- **技术：** 可见或荧光渗透液。清洗剂、渗透液和显像剂必须使用**无氯配方**（Cl + F + S 总量 < 50 ppm）— 这是双相钢的硬性要求，每批次必须提供 COA。
- **检测员资格：** PT Level II 或以上。
- **验收标准：** 按 ASME B31.3 — 无相关线性指示、无超过规范限值的集群圆形指示。
- **拒收处置：** 打磨指示 → 如需补焊 → 打磨后重新 PT。
- **记录：** 每条焊缝 PT 报告 — 焊缝编号、焊工编号、尺寸、技术（可见/荧光）、渗透液类型 + 批号、停留时间、表面温度、指示类型（线性/圆形/无）、接收/拒收、无氯 COA 引用。

### 4.4 正向材料鉴别 PMI (Positive Material Identification)
- **标准：** ASTM E1476；ASME B31.3 §323.2.4。
- **仪器：** 手持 X 射线荧光仪（XRF），如 Niton / Oxford 等品牌。使用 2205 标准试样（CRM）每班次校准验证。
- **ITP 步骤：** 140，以及 20（原材料进厂 PMI 验证）— 两个检查点。
- **覆盖率：** 每条 Spool 至少一个点测基材 + 一个点测焊缝金属。
- **验收范围（成品焊缝）：** Cr ≥ 21.5 %，Mo ≥ 2.8 %，Ni 和 Mn 按等级范围（在后处理钝化后实施，Station 06b）。
- **拒收处置：** 若读数低于验收范围 → 上报焊接工程师和冶金工程师 → 调查是否为测量错误、表面污染或工艺问题 → 可能返焊。
- **记录：** PMI 报告 — 项目说明、热号、材料等级、测试位置（基材/焊缝/HAZ）、元素百分比（Cr、Ni、Mo、Mn、Fe）、等级确认、接收/拒收。**仪器信息：** 型号、序列号、校准日期。

### 4.5 铁素体测量 (Ferrite Measurement)
- **标准：** ASTM A799 / A800、AWS A4.2；参考 ASTM E562（手工点计法，用于仪表校准与金相对比）。
- **仪器：** Fischer Feritscope FMP30（或同等仪器），用双相钢铁素体数（FN）标准块校准。以 % 铁素体为单位（由 FN 内部转换）。
- **覆盖率：** 每条双相钢 Spool 的每条焊缝。
- **测量点：** 每条焊缝建议 6 点 — 焊盖 3 点 + HAZ 3 点，沿圆周 120° 间隔分布。记录每个单独读数和平均值。
- **测量时机：** ITP 第 150 步，**在酸洗钝化之前**（氧化皮会影响读数）。
- **验收（由 Danny 在 2026-04-05 确认）：** 焊缝金属 **35–65 %**，HAZ **30–70 %**。超出范围即拒收；上报焊接工程师，可能需要返焊。取代了 ITP Rev 2 中显示的单一 30–65 % 旧值；ITP 将对齐。
- **典型问题：**
  - 铁素体偏高（> 65 %）— 小口径 GTAW 快速冷却、层间温度过低；对策：降低冷却速度、提高层间温度（仍需 ≤ 150 °C），或返焊。
  - 铁素体偏低（< 30 %）— 热输入过大或焊道过多；对策：控制热输入，或返焊。
- **记录：** 每条焊缝铁素体报告 — 焊缝编号、焊工编号、尺寸、6 个读数、平均值、ACC / REJ、仪器序列号 + 校准日期。

### 4.6 铁氰化钾试验（Ferroxyl Test — 游离铁检测）
- **标准：** ASTM A380 §7.3.4、ASTM A967。
- **目的：** 验证钝化后的双相钢表面无游离铁污染。这是酸洗/钝化工序的正式验证试验。
- **试剂：** 铁氰化钾 K₃[Fe(CN)₆] ~3 g/L 在稀硝酸 ~10 g/L 的去离子水中。**试剂每 4 小时重新配制一次** — 过期试剂必须废弃。
- **ITP 步骤：** 200（钝化后检查）；Rev B 流程 Station 07。
- **覆盖率：** 100 % — 每条 Spool。
- **技术：** 在测试区域（焊缝、HAZ 和可触及的近焊缝基材）喷涂或刷涂试剂。观察 6 分钟。**出现蓝色斑点 = 铁氰离子与 Fe²⁺ 反应 = 表明存在游离铁 = 拒收。**
- **验收：** 6 分钟内无蓝色反应。
- **不合格处置：** 将 Spool 返回 Station 05（电解酸洗/钝化），重新钝化后重新测试。重复直至合格。如果重复次数超过允许范围，记录为 NCR（不符合报告）。
- **记录：** 每条 Spool 铁氰化钾报告 — 测试区域位置、表面状况、观察时间、是否出现铜色/蓝色沉积、ACC / REJ、试剂批号和配制时间、照片证据。
- **试验后立即冲洗：** 铁氰化钾试剂本身是酸性的并含有铁氰化物；试验结果读取后必须立即用去离子水冲洗测试表面，避免试剂残留。

### 4.7 尺寸检测 (Dimensional Inspection)
- **标准：** ASME B31.3 para 335（制造）、ASME B16.25（坡口端部）、ENJOB25011423 批准的 Spool 图纸。
- **仪器：** 校准的卷尺、数显游标卡尺、角尺、水平仪、量角器、法兰孔模板。所有仪器需贴有效校准标签。
- **ITP 步骤：** 170（最终尺寸检查）。保留点（H + W）。
- **覆盖率：** 100 % Spool 和直管。
- **关键记录尺寸：**
  - 总长、总宽、总高外包络
  - 每个法兰支管的面到面、面到中心距
  - 法兰螺栓孔定位（典型 ±1.5 mm，按图纸注释确认）
  - 法兰平面垂直度（≤ 0.5 % OD，最大 2 mm，按 B31.3 §335.1.1）
  - 弯头角度和配件朝向
  - 支管尺寸（每个支管的中心到端部距离）
  - 开口端（现场焊缝）坡口几何按 B16.25
- **验收：** 标称值 vs 实测值 vs 偏差，需在图纸公差内。任何超差尺寸需工程评审、切割返焊或返工。
- **记录：** 每条 Spool 尺寸报告 — 图号、所有实测尺寸（标称 / 实测 / 偏差 / 公差内 Y-N）、使用仪器及校准编号。直管：长度、直角度、坡口（如有），仍需尺寸报告（按第 8 节报告矩阵）。

### 4.8 金相检验 (Metallographic Examination)
- **标准：** ASTM A923 Method A（双相钢金属间相筛选）。
- **技术：** 采用便携式抛光试剂盒 + Beraha 腐蚀液 + 显微镜现场检验（或复型膜送实验室显微镜）。
- **ITP 步骤：** ENJOB25011423-ITP-SPL-001 Rev 2 未单独列为编号步骤，但作为焊后 Rev B 流程 Station 02 执行，在 RT 之后 PT 之前。
- **覆盖率（由 Danny 在 2026-04-05 确认）：** **抽样 — 每位焊工几个复型样本**（不是 100 %）。目的是筛查每位焊工的焊接技术是否产生金属间相，而非每条焊缝都检验。具体每位焊工的样本数由 QC 经理在工作包中设定；典型做法是每位焊工 2–3 个复型样本，优先选择较厚/较高热输入的接头。
- **验收：** 不得有 σ（Sigma）相，不得有 χ（Chi）相，不得有沿相界面的碳化物析出；相平衡在 30–70 % 奥氏体/铁素体范围内（A923 Method A 是筛选法，不是定量方法）。
- **不合格处置：** A923 Method A 红旗 → 上报工程 → 可能需要 Method B 冲击试验或 Method C 腐蚀试验在试件上验证；若确认不合格，需调整热输入后返焊。
- **记录：** 每个样本金相报告，包括复型照片、腐蚀细节、观察结果、ACC / REJ。

---

## 5. ITP 检验与试验计划流程 (ITP Flow — Inspection & Test Plan)

主控文件为 **ENJOB25011423-ITP-SPL-001 Rev 2**，日期 2025-12-10。检验代码：**H** 保留点、**W** 见证点、**R** 文件评审、**V** 验证、**I** 检查、**f** 100 %、**c1** 抽样、**X** 供应商强制执行。保留点未经客户授权不得释放。

### 5.1 ITP 步骤表

| # | 步骤 | 代码 | 抽样/频率 | 验收依据 | 控制记录 |
|---|------|------|-----------|-----------|-----------|
| 10 | 原材料进厂（管、配件、法兰）| H+f+X+W | 每批次 | BOM、PO、MTC、B31.3 | 进厂检验报告 |
| 20 | 进厂 PMI 验证（基材 + 焊材）| H+f | 每热号 / 每批次 | B31.3 §323.2.4；确认 S32205、ER2209 | 进厂 PMI 报告 |
| 30 | 材料标识与可追溯性 | H+f+W | 每批次 | 热号与 MTC 对应 | 可追溯性日志 |
| 40 | 材料隔离与污染控制 | I+f | 持续 | 无碳钢工具、无含氯标记 | 污染检查表 |
| 50 | 制造文件评审（WPS、PQR、WPQ、NDT、ITP）| R+f+X | 开工前一次 | B31.3、ASME IX | 批准文件登记 |
| 60 | 焊接设备和焊材验证 | V+c1 | 焊前 100 % | 校准有效、ER2209 符合 WPS | 校准 + 焊材日志 |
| 70 | 按 Spool 图纸切割管道 | H+c1 | 每条 Spool 100 % | 长度、直角度、无热损伤 | 切割检验记录 |
| 80 | 端部准备/坡口加工 | W+c1 | 每条 Spool 100 % | ASME B16.25、不锈钢专用磨片 | 组对检查表 |
| 90 | 组对与装配 | H+c1 | 每条 Spool 100 % | WPS/图纸对齐、间隙、朝向；无碳钢接触 | 组对报告 |
| 100 | 生产焊接（GTAW / GTAW+SAW）| H+c1 | 持续 100 % | WPS-SPL-001 / WPS-SPL-002；层间 ≤ 150 °C | 焊接记录 + 工艺卡 + 层间温度 + 热输入记录 |
| 110 | 目视检测 VT | H+f | 每条 Spool | B31.3 | VT 报告 |
| 120 | 射线检测 RT（X 射线）| H+f+W | 每条 Spool 100 % 适用焊缝 | ASME V / B31.3 | RT 报告 + 底片 |
| 130 | 渗透检测 PT | H+f+W | 每条 Spool 100 % 适用焊缝 | ASME V 第 6 章 + B31.3；无氯耗材 | PT 报告 |
| 140 | PMI 检测（成品）| H+f | 每条 Spool | B31.3 §323.2.4 | PMI 报告 |
| 150 | 铁素体测量 | H+f | 每条 Spool | 焊缝 35–65 %，HAZ 30–70 %（项目 2026-04-05 确认）| 铁素体报告 |
| 160 | 焊缝图（焊工可追溯性）| R+f | 每条 Spool | WPQ 可追溯 | 焊缝图 |
| 170 | 尺寸检测（最终）| H+f+W | 每条 Spool 100 % | 图纸 + B31.3 §335 | 尺寸报告 |
| 180 | 外观清洁与焊后处理 | I+f | 每条 Spool | 见第 6 节（12 站流程）| 工作台检查表 |
| 190 | 酸洗/钝化 | H+f | 每条 Spool 100 % | 电解酸洗，Cl/F 自由，pH 中和 | 酸洗记录 |
| 200 | 钝化后检查（铁氰化钾试验）| H+f | 每条 Spool | ASTM A380 §7.3.4 | 铁氰化钾报告 |
| 210 | 打标（振动刻字）| I+f | 每条 Spool | 无 V 形钢印 | 打标日志 |
| 220 | 包装（3 层 PE + 干燥剂 + 端盖）| I+f | 每条 Spool | ENERXON 包装标准 | 包装清单 |
| 230 | 最终文件交付与出厂 | R+f | 每批次 | 完整出厂资料（MTC、WPS、PQR、WPQ、NDT、检验）| 出厂资料索引 |

### 5.2 保留点（客户释放后才能继续）(Hold Points)
- 第 120 步 — RT（客户/TPI 必须见证并释放后才能进入 PT）
- 第 150 步 — 铁素体测量（必须确认在范围内）
- 第 170 步 — 尺寸检测（最终）
- 第 200 步 — 铁氰化钾试验

### 5.3 见证点（客户有权在通知后到场）(Witness Points)
10（进厂）、30（材料标识）、70（切割）、80（坡口）、90（组对）、100（焊接）、120（RT）、130（PT）、170（尺寸）、200（铁氰化钾）、220（包装）。

### 5.4 评审点（客户文件评审）(Review Points)
50（制造文件）、160（焊缝图）、230（最终资料）。

### 5.5 与追踪系统 `project_steps` 的对应关系
追踪系统网站（`enerxon-china-tracker.onrender.com`）在 `project_steps` 表中存储 423 的检查清单。每个网站步骤对应一个生产里程碑；QC 报告通过 `project_settings` 中 `qc_report_defs` 的 `itp_step` 字段链接回步骤。423 项目配置的 10 份 QC 报告：**切割、组对、焊接记录、VT、RT、PT、PMI、铁素体、尺寸、铁氰化钾**。`qc/seed` 接口从 DXF 提取自动生成报告骨架。报告日期从 `progress.completed_at`（检查清单打勾日期）取值，而非表单填写日期。聊天助手从数据库实时读取当前 step_number 列表，因此即使 QC 经理通过 ⚙ 设置面板编辑映射关系也能保持一致。

---

## 6. 焊后处理与表面 (Finishing & Surface Treatment)

### 6.1 12 工位流程（Rev B，2026-04-05）(12-Station Flow, Rev B)

```
1  RT（夜班，工厂清场）— γ/X 射线、底片、ASME V 第 2 章
    ↓（次日）
2  金相 — 复型 + Beraha 腐蚀液，ASTM A923 Method A
    ↓
3  PT — 低卤素（Cl+F+S < 50 ppm），2×3 米滴液池
    ↓
   【硬隔离 — 脏 → 净，PPE 不可越界】
    ↓
4  钝化前脱脂 — IPA 擦拭焊缝 + HAZ + 25 mm
    ↓
5  电解酸洗/钝化 — 3 台 Cougartron FURY（2 台工作 + 1 台备用），磷酸基无 Cl/F，pH 6-8 中和
    ↓
6  铁素体测量 — Feritscope FMP30，焊缝 35–65%，HAZ 30–70%，每条焊缝 6 点
    ↓
6b PMI — 手持 XRF，Cr ≥ 21.5 %，Mo ≥ 2.8 %，2205 CRM 标样
    ↓
7  铁氰化钾试验 — 每 4 小时配制新试剂，蓝色反应 = 拒收 → 返回 [5]
    ↓
8  最终清洁池 — 高压清洗 80–120 bar → 中性无 Cl 清洁剂 → DI 水冲洗 < 30 µS/cm → 无油压缩空气吹干 → 白手套检查
    ↓（13 条直管直接跳到 [8]）
9  照片记录 — 每条 Spool 5 张：3 条焊缝 + 1 张编号 + 1 张打标
    ↓
10 打标 — 振动刻字（严禁 V 形钢印），远离焊缝/HAZ
    ↓
11 包装 — 3 层：PE 膜 → 气泡膜 → ENERXON 品牌外罩；重心处吊索，干燥剂，法兰/坡口端盖
    ↓
12 装柜 — 40 尺开顶柜，HDPE 底板 + HDPE 垫块（侧壁 + 间隔），涤纶打包带（不得使用链条/钢丝），每柜 4 张照片
```

### 6.2 关键技术决定 (Key Technical Decisions)
- **RT 夜班，工厂清场** — 辐射安全，2 名独立操作员不计入白班 10 人。
- **PMI 放在钝化之后（而非之前）** — 清洁表面给出可靠的 XRF 读数，无需打磨（打磨会引入铁污染）。铁素体 + PMI + 铁氰化钾共用一名 QC 检测员在同一工位。
- **铁氰化钾绝对必须在钝化后** — 它**就是**钝化验证试验（ASTM A380/A967），不能提前。
- **条件性焊前打磨（PT 前）** — 仅不锈钢专用磨片，轻磨 ≤ 0.5 mm，仅在存在油漆/标记笔/严重飞溅时执行。NORSOK M-630 首选"焊后不打磨"状态。下游钝化 + 铁氰化钾可补偿任何铁污染。
- **3 台电解机** — 606 条焊缝 × 1.5 分钟 = 单机 15 小时 = 瓶颈。2 台并行 + 1 台备用。
- **每条焊缝 5 张 QC 照片：** RT + 金相 + PT + 铁素体 + PMI + 铁氰化钾 = 6（计 RT），白班见到 5。
- **每条 Spool 5 张包装前照片：** 3 条焊缝 + 1 张编号标签 + 1 张打标（从原 9 张简化）。
- **每柜 4 张照片：** 空柜 + HDPE / 装载中 / 装满 / 封印（含封印编号）。
- **全流程无氯链：** PT 耗材 < 50 ppm Cl+F+S（COA）、电解液 Cl/F 自由（COA）、清洁剂 Cl < 50 ppm pH 7–10（COA）、DI 水 < 30 µS/cm、只用 PE/PP 塑料（禁 PVC）、HDPE 集装箱隔离、不锈钢专用工具。
- **打标：仅振动刻字** — 禁止尖锐 V 形钢印（双相钢裂纹起源点）。
- **13 条直管** 跳过 [1]–[7]，直接进入 [8] 最终清洁池。

### 6.3 表面验收标准 (Surface Acceptance)
- **焊后外观：** 无裂纹、无可见未熔合、无 > 规范值的咬边。
- **钝化效果：** 铁氰化钾 6 分钟内无蓝色反应。
- **打磨表面（如实施）：** 光滑过渡，无锐边，打磨痕迹方向不敏感。
- **最终外观：** 无油渍、无指纹、无包装残胶、白手套检查合格。
- **贴标：** 振动刻字清晰可读，位置正确，远离焊缝/HAZ 25 mm 以上。

---

## 7. 切割与组对 (Cutting & Fit-up)

### 7.1 切割（ITP 第 70 步）(Cutting)
- **允许方法：** 机械锯切、砂轮切割或等离子切割 — 双相钢严禁氧乙炔火焰切割，热切割方法必须后续对热影响区进行机械清理。
- **公差：** 按图纸长度 ± 项目公差；直角度按 B31.3 和图纸注释。
- **检查：** 按 ITP 第 70 步抽样（c1），每次切割进行尺寸检查。
- **记录：** 每条 Spool 切割检验记录 — 图号、切割长度、实测、偏差、公差内。

### 7.2 端部准备/坡口加工（ITP 第 80 步）(End Preparation / Beveling)
- **标准：** ASME B16.25（对焊端部准备）。
- **典型几何：** 30° ± 2.5° 单 V 坡口，根面 1.5 mm ± 0.8 mm，适用于 6 mm 及以上管壁；特殊坡口按图纸注释。
- **工具：** 机械坡口机（Protem / Climax 类型）或等离子加打磨。
- **打磨：** 只能使用不锈钢专用千叶片，绝对禁止与碳钢共用。
- **检查：** 目视和量具检查（坡口角度尺、轮廓尺），每条 Spool 抽样。
- **错口（内部不同心度）：** 按 B31.3 §328.4.3 默认值（典型 1.5 mm 或较薄壁厚的 20 %，取较小值），除非图纸注释另行规定更严。

### 7.3 组对（ITP 第 90 步）(Fit-up)
- **对齐：** 按 WPS 和图纸；偏移在规范限值内。
- **根部间隙：** 按 WPS-001 和 WPS-002（1–3 mm）或按图纸规定。
- **接头清洁度：** 擦拭清洁，无油、水、标记笔、表面氧化皮；焊缝将接收氩气背面保护气时需安装吹扫挡板。
- **背面保护气准备：** 安装挡板；氩气 99.99 % 流量 18–22 L/min；保持排气通畅；**引弧前用氧气分析仪在排气口测量，保护气氧含量确认 < 0.1 %**（NORSOK M-601 双相钢标准，由 Danny 在 2026-04-05 确认为项目限值）。
- **定位焊：** 用与根部焊道相同的焊材和工艺制成；焊接过程中清除或熔入根部焊道。
- **保留点：** ITP 第 90 步是保留点 — 客户有权见证释放。
- **记录：** 每条 Spool 组对报告 — 接头/焊缝编号、尺寸、壁厚、接头类型（BW/SW）、坡口角度、根面、根部间隙、错口、定位焊状况、接头清洁度、背面保护气布置（双相钢）、接收/拒收。

---

## 8. 文件与认证 (Documentation & Certification)

### 8.1 EN 10204 Type 3.1 可追溯性
每条 Spool 从基材热号（MTC）通过焊缝图（显示每条焊缝由哪位焊工施焊）到最终 NDE 报告可追溯。最终出厂资料在客户要求时以 EN 10204 Type 3.1 证书形式签发。

### 8.2 报告编号规则
记录编号格式 `ENJOB25011423-REC-<SPOOL_ID>-<SEQ>`，其中 `<SEQ>` 是 ITP 步骤或项目 QC 报告登记表中的序号。追踪系统通过 `get_record_number()` 自动生成。

### 8.3 按 Spool 类型的强制报告矩阵

| 报告 | 焊接 Spool | 直管 |
|------|-----------|-------|
| 切割 | ✓ | ✓ |
| 组对 | ✓ | — |
| 焊接记录 | ✓ | — |
| VT | ✓ | — |
| RT | ✓ | — |
| PT | ✓ | — |
| PMI | ✓ | — |
| 铁素体 | ✓ | — |
| 焊缝图 | ✓ | — |
| 尺寸 | ✓ | ✓ |
| 铁氰化钾 | ✓ | — |

直管跳过焊接/NDE 报告，但仍需要切割 + 尺寸报告。

### 8.4 通用报告头（所有报告）(Common Header)
1. 报告号（例如 `ENJOB25011423-REC-SPL-001-001`）
2. 日期（从检查清单步骤完成日期，而非表单填写日期）
3. 项目名称 / 工程号（`ENJOB25011423`）
4. 合同 / PO 号（`4200003923`）
5. 客户名称（El Abra — Freeport McMoRan）
6. 图号 / ISO 号
7. Spool 号 / 打标号
8. 材料规格 + 等级（A790 S32205 / A182 F51 / A815 S31803）
9. 适用工艺号 + 版本（WPS-001 / WPS-002；ITP-SPL-001 Rev 2）
10. ENERXON 商标 + IQNet + ISO 9001 + EN 10204 Type 3.1 认证条
11. 第 _ 页 / 共 _ 页

### 8.5 每份报告的签字要求

| 报告 | 检验员 | QC 评审 | TPI |
|------|--------|----------|-----|
| 切割 | QC 检验员 | — | 见证 |
| 组对 | QC 检验员 | — | 见证（保留点）|
| 焊接记录 | 焊工 + QC 检验员 | — | 见证 |
| VT | QC 检验员（VT Level II）| — | 见证 |
| RT | Level II/III 评定员 | QC 检验员 | 见证（保留点）|
| PT | Level II 检验员 | QC 检验员 | 见证 |
| PMI | PMI 技师 | QC 检验员 | 见证 |
| 铁素体 | 技师 | QC 检验员 | 见证 |
| 尺寸 | QC 检验员 | — | 见证 |
| 铁氰化钾 | QC 检验员 | — | 见证（保留点）|

### 8.6 MTC 处理与品牌重做
工厂签发的原始 MTC 由 ENERXON QC 团队处理：
- 工厂签字和印章保留（不删除 — 它是可追溯性的一部分）
- ENERXON 徽标和印章叠加
- 原始内容（通常为中文 + 英文）保留
- 透明度调整的印章（不掩盖数据）
- 按需要添加分页符

### 8.7 最终出厂资料（ITP 第 230 步）(Final Dossier)
每批次出厂，资料包含：
- 所有基材、焊材的完整 MTC。
- 每位参与该批次施焊的焊工的 WPS、PQR、WPQ。
- VT、RT（含底片）、PT 报告。
- PMI 报告（进厂 + 成品）。
- 铁素体报告。
- 金相（A923 Method A）抽样报告 — 每位焊工几个复型样本。
- 尺寸报告。
- 酸洗/钝化记录。
- 铁氰化钾结果。
- 打标日志。
- 包装清单。
- 资料索引首页（ENERXON 品牌）。

出厂在第 230 步等待资料完成后才释放。

---

## 9. 常见问答 (Common Q&A)

**Q1. 423 项目用什么材料？**
A. 双相不锈钢。主管采用 ASTM A790 UNS S32205（Duplex 2205），ASME P-No. 10H Group 1。锻件（法兰、SW 配件）采用 ASTM A182 F51。对焊（BW）配件采用 ASTM A815 S31803。

**Q2. 需要 PWHT 吗？**
A. 不需要。两个 WPS 都明确声明"无 PWHT"。双相钢通常不进行焊后热处理 — PWHT 反而可能破坏相平衡并加剧金属间相析出。通过控制焊接时的热输入和层间温度来保证冶金性能。

**Q3. 最大层间温度是多少？**
A. **150 °C**，按 WPS-001 和 WPS-002。这是双相钢的严格冶金上限，不是舒适上限。超温会导致 σ 相析出和相不平衡。必须用测温笔或红外测温仪测量，不得凭感觉。

**Q4. 需要什么预热？**
A. 最低 **10 °C**（防冷凝）。不是真正的工艺预热，而是防止焊接时接头表面有冷凝水。

**Q5. 使用什么焊材？**
A. **AWS ER2209** — GTAW 和 SAW 都使用。F-No. 6，A-No. 8。绝不允许 ER308L / ER316L / ER309L 或任何 304/316 奥氏体型焊丝。

**Q6. 423 需要 MT 吗？**
A. **不需要。** 双相钢是非铁磁性材料，MT 不适用。使用 **PT（液体渗透检测）**替代 — 必须使用无氯耗材（Cl+F+S < 50 ppm，每批次 COA）。

**Q7. 铁素体验收标准是多少？**
A. 项目验收（2026-04-05 由 Danny 确认）：**焊缝金属 35–65 %，HAZ 30–70 %**。用校准的 Fischer Feritscope FMP30 在酸洗钝化之前测量。每条焊缝 6 点（焊盖 3 点 + HAZ 3 点，120° 间隔）。取代了 ITP Rev 2 中显示的单一 30–65 % 旧值。

**Q8. 为什么需要 PMI？**
A. 双相钢是高合金材料（Cr、Mo、Ni 含量关键）。PMI 验证基材（Q2 进厂）和焊缝（Q14 成品）的化学成分符合等级要求。使用手持 XRF，采用 2205 CRM 标样校准。验收：Cr ≥ 21.5 %，Mo ≥ 2.8 %。

**Q9. 铁氰化钾试验是什么？什么时候做？**
A. 铁氰化钾（Ferroxyl）试验用于检验管表面是否有游离铁污染。试剂是铁氰化钾 K₃[Fe(CN)₆] 约 3 g/L 溶于稀硝酸 + 去离子水。标准：ASTM A380、A967。在 **ITP 第 200 步**（钝化后检查），Rev B 流程 Station 07。**每条 Spool 100 %** 都要做。每 4 小时重新配制试剂。观察 6 分钟，蓝色反应 = 游离铁 = 拒收 → 返回 Station 05 重新钝化。

**Q10. PMI 在哪一步？有哪些验收标准？**
A. **两步 PMI：**
- 第 20 步（进厂 PMI）— 每批次母材和焊材，验证 S32205 / ER2209 等级。
- 第 140 步（成品 PMI）— 每条 Spool，焊缝基材和焊缝金属测量。
**验收：** Cr ≥ 21.5 %，Mo ≥ 2.8 %。仪器：手持 XRF，2205 CRM 校准。

**Q11. 双相钢的 RT 抽样比例是多少？**
A. **100 % RT** — 所有对接焊缝。ITP 第 120 步，保留点（H+f+W）。X 射线或 γ 射线。ASME V 第 2 章技术，ASME B31.3 Table 341.3.2 验收。

**Q12. 双相钢的 PT 抽样比例是多少？**
A. **100 % PT** — 所有承插焊缝、角焊缝、支管焊缝和修补区。ITP 第 130 步。ASME V 第 6 章 + B31.3 验收。使用**无氯耗材**，Cl+F+S < 50 ppm，每批 COA。

**Q13. 为什么 423 不用 MT？**
A. 因为双相钢是非铁磁性材料（奥氏体 + 铁素体混合）。MT（磁粉检测）需要铁磁性才能工作。对非铁磁性材料使用 **PT（液体渗透检测）**替代。

**Q14. 焊工追溯如何处理？**
A. 每位焊工有唯一的焊工钢印编号，记录在 WPQ 上。钢印打在每条焊缝附近（ITP 第 160 步 焊缝图），并记录在焊接记录 + 焊缝图中。每条焊缝都可以从最终出厂资料追溯到具体焊工、日期、焊材批号和使用的 WPS。

**Q15. 423 流程中焊后处理有多少个工位？**
A. **12 个工位 + 夜班 RT**。流程为：RT（夜班） → 金相 → PT → 【硬隔离】→ 钝化前脱脂 → 电解酸洗/钝化 → 铁素体测量 → PMI → 铁氰化钾 → 最终清洁池 → 照片记录 → 打标（振动刻字） → 包装 → 装柜。白班 10 人，夜班 RT 2 人独立。13 条直管跳过 [1]–[7] 直接进入 [8]。

**Q16. 双相钢焊接为什么禁止 V 形钢印？**
A. 双相钢对裂纹起源点非常敏感。V 形硬钢印会产生尖锐的应力集中点和微小裂纹，在后续服役中可能扩展为疲劳裂纹或应力腐蚀裂纹。只允许使用**振动刻字**（Vibro-peen），它产生低应力的点阵痕迹，不形成裂纹起源。打标位置必须远离焊缝和 HAZ（≥ 25 mm）。

**Q17. 双相钢为什么不能接触碳钢？**
A. 碳钢工具、夹具、刷子、磨片会在双相钢表面留下**游离铁污染**。在服役中，这些铁粒成为**点蚀起源点**，使钝化膜失效。所以全流程必须使用**不锈钢专用工具**或刚玉磨片。铁氰化钾试验用于检测这些污染，蓝色反应 = 污染 = 必须返回钝化。

**Q18. 焊接时使用什么保护气体？**
A. GTAW 焊枪保护气：氩气 99.99 %，10–14 L/min。**背面保护气**：氩气 99.99 %（或氩气 + 2 % 氮气，推荐用于双相钢以补偿氮损失），18–22 L/min。**必须用氧气分析仪**在排气口测量：引弧前氧含量 **< 0.1 %**。

**Q19. 双相钢焊接时可以使用碳钢背带吗？**
A. **不允许单独碳钢背带**。WPS-SPL-001 明确规定"无背带"（开口根部 + 氩气背面保护气）。WPS-SPL-002 中的"背面沉积金属/基材"是指 SAW 填充焊道沉积在已焊的 GTAW 根部上，而不是使用单独的背带条。无论哪种情况，氩气背面保护气都支持 GTAW 根部。

**Q20. 423 需要硬度测试吗？**
A. **不需要（由 Danny 在 2026-04-05 确认）**。不是 ITP 步骤，不在最终出厂资料中。不适用于本项目（无酸性服务 NACE MR0175 要求）。

---

## 10. 术语表 (Glossary)

| 英文术语 | 中文术语 | 说明 |
|---------|---------|------|
| Duplex SS | 双相不锈钢 | 奥氏体 + 铁素体 ~50/50 混合组织 |
| Austenite | 奥氏体 | FCC 铁基相 |
| Ferrite | 铁素体 | BCC 铁基相 |
| Sigma phase | σ 相 / Sigma 相 | 脆性金属间相，在 650–950 °C 析出 |
| Chi phase | χ 相 / Chi 相 | 另一种脆性金属间相 |
| Heat input | 热输入 | 焊接时单位长度沉积的能量（kJ/mm 或 kJ/cm）|
| Interpass temperature | 层间温度 | 道间最大温度（双相 150 °C，碳钢 250 °C）|
| Preheat | 预热 | 焊前最低母材温度 |
| PWHT | 焊后热处理 | 双相钢不需要 |
| Butt weld (BW) | 对接焊缝 | 全圆周焊 |
| Socket weld (SW) | 承插焊缝 | 小口径管插入配件 |
| Olet | 支管座 | 支管连接件（承插式或对焊式）|
| Sockolet | 承插式支管座 | 主管 × 支管，SW |
| Weldolet | 对焊式支管座 | 主管 × 支管，BW |
| REPAD | 补强板 | 支管连接处的焊接补强 |
| WN flange | 对焊法兰 | Weld Neck |
| SW flange | 承插焊法兰 | Socket Weld |
| Blind flange | 盲板 / 盲法兰 | 封闭管端 |
| SCC | 应力腐蚀开裂 | Stress Corrosion Cracking |
| HIC | 氢致开裂 | Hydrogen Induced Cracking |
| PMI | 正向材料鉴别 | Positive Material Identification，手持 XRF |
| CRM | 标准试样 | Certified Reference Material |
| GTAW | 钨极惰性气体保护焊 / 氩弧焊 / TIG | Gas Tungsten Arc Welding |
| SMAW | 手工电弧焊 / 焊条电弧焊 | Shielded Metal Arc Welding |
| SAW | 埋弧焊 | Submerged Arc Welding |
| ER2209 | AWS ER2209 | 双相钢专用焊丝，高氮含量 |
| DCEN | 直流正接 | Direct Current Electrode Negative，电极负极 |
| DCEP | 直流反接 | Direct Current Electrode Positive，电极正极 |
| VT | 目视检测 | Visual Testing |
| RT | 射线检测 | Radiographic Testing |
| PT | 渗透检测 | Penetrant Testing |
| MT | 磁粉检测 | Magnetic Particle Testing（双相钢不适用）|
| NDE / NDT | 无损检测 | Non-Destructive Examination / Testing |
| Hold Point (H) | 保留点 / 停止点 | 客户必须释放才能继续 |
| Witness Point (W) | 见证点 | 客户有权到场 |
| Review Point (R) | 评审点 | 客户文件评审 |
| Ferroxyl test | 铁氰化钾试验 | 游离铁检测（ASTM A380 §7.3.4）|
| Passivation | 钝化 | 重建 Cr 富集钝化膜 |
| Pickling | 酸洗 | 去除氧化皮 |
| Arc strike | 电弧擦伤 | 基材表面起弧产生的缺陷 |
| Crater crack | 弧坑裂纹 | 收弧处未填充弧坑形成的裂纹 |
| Heat tint | 热着色 | 焊缝表面因保护气不足产生的氧化色 |
| WPS | 焊接工艺规程 | Welding Procedure Specification |
| PQR | 焊接工艺评定报告 | Procedure Qualification Record |
| WPQ | 焊工技能评定 | Welder Performance Qualification |
| ITP | 检验与试验计划 | Inspection & Test Plan |
| TPI | 第三方检验 | Third Party Inspector |
| MTC | 材料质量证书 | Mill Test Certificate（EN 10204 3.1）|

---

## 源文件 (Source Documents)

- `ENJOB25011423-ITP-SPL-001 Rev 2 (2025-12-10)` — ITP 双语 PDF（6 页），位于 `.../423/Manufacturing/ITP/ITP ENJOB25011423 - Bilingual.pdf`
- `ENJOB25011423-WPS-SPL-001 GTAW.pdf` + 支持 `ENJOB25011423-PQR-SPL-001 (2025-04-22)`，位于 `.../423/Manufacturing/WPS/Rev4/`
- `ENJOB25011423-WPS-SPL-002 GTAW+SAW.pdf` + 支持 `ENJOB25011423-PQR-SPL-002 (2026-03-05)`，位于 `.../423/Manufacturing/WPS/Rev4/`
- `423_Flow_Plan_EN_CN.md / .pdf` Rev B（2026-04-05），以及所有 Station_01…Station_12 文件，位于 `.../423/Manufacturing/Flow after welding/`
- 焊工现场评审批次（含 IMG_1265/66/72、IMG_1277、IMG_1286/87 参考案例）
- 系统记忆：`project_423_finishing_procedures`、`reference_qc_report_fields`、`reference_shop_welds_methodology`、`reference_duplex_pipe_fittings`、`reference_tracker_architecture`

File: knowledge/ENJOB25012424_qc_knowledge_cn.md
# 424 碳钢 — 质量与检测知识库 (424 Carbon Steel — QC Knowledge Base)

ENJOB25012424 碳钢管道组对件（Spool）制造的技术参考。本文件为中文版，供中国生产与质量团队使用。章节编号与英文版一致，便于交叉查阅。

---

## 1. 项目概况 (Project Overview)

- **工程号：** ENJOB25012424
- **范围：** 碳钢管道 Spool 制造（涂装成品）。多管径、多管线，车间焊接 + 车间涂装后出厂。
- **客户合同：** B1SEHR-5-0008
- **基材 — 管：** ASTM A106 Gr.B（主要），允许 ASTM A53 Gr.B / API 5L Gr.B 作为 WPS 许可的等效替代
- **基材 — 对焊（BW）配件：** ASTM A234 WPB（轧制碳钢配件）
- **基材 — 锻件与法兰：** ASTM A105（锻制碳钢法兰和锻造配件）
- **ASME P 号：** P-No 1，组 1（部分薄壁 WPS-001 覆盖到组 2）
- **涂装体系：** ISO 12944-5 C5-High（C5 级大气腐蚀环境，高耐久性）— 喷砂清理 + 底漆 + 中间漆 + 面漆
- **适用规范与标准：**
  - ASME B31.3（工艺管道）— 设计、制造、检验、验收
  - ASME BPVC 第 IX 篇 — 焊接与焊工评定（WPS/PQR/WPQ）
  - ASME BPVC 第 V 篇 — 无损检测方法（第 2 章 射线检测 RT、第 7 章 磁粉检测 MT、第 9 章 目视检测 VT）
  - ASME B16.25 — 对焊管端坡口加工
  - ISO 8501-1 — 表面处理等级（Sa 2½ 近白级喷砂标准）
  - ISO 8501-3 — 涂装前焊缝处理等级
  - ISO 12944-5 — C5-High 腐蚀环境的涂料体系
  - ISO 19840 — 干膜厚度（DFT）测量方法
  - ISO 4624 — 拉拔附着力试验方法
- **主控 ITP 文件：** ENJOB25012424-ITP-SPL-001，日期 2025-12-25
- **所需 WPS / PQR 清册（最新 Rev 4，2026-03）：**
  - WPS-SPL-001 — GTAW（+ SMAW 填充/盖面选项），薄壁/小口径（基材坡口 0–6 mm，角焊不限）
  - WPS-SPL-002 — GTAW + SMAW，中厚壁（基材坡口 6–25 mm，最大单道熔敷厚度 13 mm）
  - WPS-SPL-003 — GTAW + SAW，厚壁 / 大口径（基材坡口 5–32 mm）

---

## 2. 材料与冶金 (Material & Metallurgy)

### 2.1 碳钢与双相钢的区别 (Why Carbon Steel Is Different From Duplex)
碳钢 A106-B / A234-WPB / A105 是 P-No 1 组 1 材料 — 铁素体 / 珠光体组织，焊接性成熟可靠。与双相不锈钢不同，碳钢**不需要**：
- 为相平衡严格控制层间温度（250 °C 上限是舒适值，不是临界值）
- 铁素体相测量
- 正向材料鉴别（PMI）— 除标准 MTC 热号追溯外
- 铁氰化钾（Ferroxyl）试验或钝化
- 金相（A923）金属间相筛选
- 无氯焊接消耗品
- 不锈钢专用工具

碳钢**确实需要**：
- 防大气腐蚀（制造后数小时内必须外涂）
- 环境温度 < 10 °C 或存在冷凝风险时预热
- 低氢 SMAW 焊条（E7015 / E7018）按厂家要求存放与烘烤
- 充分的表面处理（ISO 8501-1 Sa 2½）以保证涂层附着
- 厚截面拘束焊接时的氢致开裂（HIC）意识

### 2.2 424 项目的验收范围 (Acceptance Ranges)
- **预热：** 最低母材温度 ≥ 10 °C。冷天可局部预热以防止接头冷凝。
- **层间温度最大值：** 250 °C（见 WPS-001、WPS-002、WPS-003）。这是碳钢的舒适上限，不是像双相钢那样的冶金硬性限值。
- **热输入：** 不控制（碳钢对热输入容差大；这些 WPS 中没有硬性限值）。
- **焊后热处理（PWHT）：** 无要求。WPS 明确声明"无 PWHT"。只有当 ASME B31.3 壁厚阈值或管线等级要求触发时才需要 PWHT — 有疑问时按管线表逐条核对后才能豁免。
- **氢控制：** SMAW 焊条 E7015 / E7018 必须按厂家 COA 存放在保温箱中；超过允许暴露时间的焊条必须重新烘烤后再使用。
- **涂装前表面处理：** ISO 8501-1 Sa 2½（近白级喷砂），表面粗糙度按涂料厂家技术数据表要求，粉尘按 ISO 8502-3。
- **DFT 验收：** 按 ISO 19840 — 单点读数不得低于标称干膜厚度（NDFT）的 80 %，平均值 ≥ NDFT，最大值在涂料体系规定范围内。
- **附着力验收：** 按 ISO 4624 拉拔附着力试验，最低值按涂料体系技术数据表，大多数 C5-High 体系要求 ≥ 5 MPa 或涂层内聚破坏（非界面粘合破坏）。

### 2.3 为什么厚截面要关注氢 (Why Hydrogen Matters on Thick Sections)
碳钢热影响区（HAZ）在三种条件同时存在时易发生氢致开裂（HIC）：(a) 焊剂或水分带来的扩散氢、(b) 拉伸残余应力、(c) 敏感组织。本项目的缓解措施：低氢 E7015 / E7018 焊条、烘烤 + 保温箱存放、焊接前表面干燥、预热 ≥ 10 °C 并防冷凝。任何程序都不要求 PWHT，因此**焊接过程中的氢控制是唯一也是强制性的屏障**。

### 2.4 消耗品可追溯性 (Consumable Traceability)
每批基材和每批焊材消耗品都必须有 MTC（材料质量证书）或 CoC（符合性证书），并与产品上的热号/批号一一对应。可追溯链为：MTC → 进厂检验 → 材料标识（第 20 步）→ 焊缝图第 120 步。**本项目无需 PMI**，因为等级由 MTC 验证，并通过目视检查（颜色、钢印、标识）确认。

---

## 3. 焊接 (Welding)

### 3.1 WPS 清册 (WPS Registry)

三个批准工艺覆盖 424 全壁厚范围。按 ASME IX QW-451 依壁厚选择。

#### WPS-001 — GTAW 根部 + SMAW 填充/盖面（薄壁/小口径）
- **工艺编号：** ENJOB25012424-WPS-SPL-001（Rev 4 文件名沿用了旧的 ENJOB25011423 前缀；内容为 424 碳钢，是文件命名沿革，不是另一份工艺）
- **工艺方法：** GTAW（手工）根部，SMAW 填充和盖面
- **坡口形式：** 单 V 坡口或坡口 + 角焊，根部间隙按图纸，无背衬
- **母材：** ASTM A106 Gr.B / A53 Gr.B / API 5L Gr.B 对 ASTM A234 WPB / A105；P-No 1 组 1 或 2
- **壁厚范围（基材坡口）：** 0–6 mm；角焊不限
- **焊材：** GTAW — AWS ER70S-6，F-No 6，A-No 1，Ø 2.5 mm 实心焊丝；SMAW — AWS E7018，F-No 4，A-No 1，Ø 3.2 mm 和 Ø 4.0 mm
- **保护气（GTAW）：** 氩气 99.99 %，10–14 L/min
- **背面保护气：** 无（碳钢不需要）
- **焊后热处理（PWHT）：** 无
- **预热：** ≥ 10 °C（防冷凝）
- **层间温度最大值：** 250 °C
- **评定位置：** 5G 坡口，向上施焊；角焊全位置
- **钨极：** WC20 或 WT20，Ø 2.5 mm
- **技术要求：** 串珠焊，多道焊，机械打磨道间清理，必要时机械背刨

| 道次 | 工艺 | 焊材直径 | 极性 | 电流 (A) | 电压 (V) | 行走速度 (cm/min) |
|------|------|----------|------|----------|----------|---------------------|
| 根部 | GTAW | Ø 2.5 mm ER70S-6 | DCEN | 90–130 | 11–16 | 10–20 |
| 填充 | SMAW | Ø 3.2 mm E7018 | DCEP | 90–130 | 20–25 | 10–20 |
| 盖面 | SMAW | Ø 4.0 mm E7018 | DCEP | 130–160 | 20–25 | 10–20 |

#### WPS-002 — GTAW + SMAW（中厚壁）
- **工艺编号：** ENJOB25012424-WPS-SPL-002
- **支持 PQR：** ENJOB25012424-PQR-SPL-002（GTAW + SMAW）
- **工艺方法：** GTAW 手工根部 + SMAW 手工填充/盖面
- **坡口形式：** 单 V 坡口或坡口 + 角焊，根部间隙 1–3 mm，无背衬
- **母材：** A106 Gr.B / A53 Gr.B / API 5L Gr.B 对 A234 WPB / A105；P-No 1 组 1
- **壁厚范围（基材坡口）：** 6–25 mm；角焊不限；最大单道熔敷厚度 13 mm
- **焊材：** GTAW — AWS ER70S-6（SFA 5.18），F-No 6，A-No 1，Ø 2.5 mm 实心焊丝；SMAW — AWS E7015（SFA 5.1），F-No 4，A-No 1，Ø 3.2 和 Ø 4.0 mm
- **评定品牌：** ATLANTIC / GOLDEN BRIDGE（大西洋 / 金桥）或同等级别（同分类 + MTC）
- **保护气（GTAW）：** 氩气 99.99 %，10–14 L/min
- **背面保护气：** 无
- **焊后热处理（PWHT）：** 无（除非具体 Spool 因 B31.3 壁厚规则触发）
- **预热：** ≥ 10 °C
- **层间温度最大值：** 250 °C
- **评定位置：** 5G 坡口向上施焊；角焊全位置
- **焊嘴（GTAW 气瓶口径）：** Ø 8 mm
- **技术要求：** 串珠焊、多道焊、单焊丝，机械打磨道间清理，不允许锤击，摆幅 ≤ 2.5 × 焊条直径

| 道次 | 工艺 | 焊材直径 | 极性 | 电流 (A) | 电压 (V) | 行走速度 (cm/min) |
|------|------|----------|------|----------|----------|---------------------|
| 根部 | GTAW | Ø 2.5 mm ER70S-6 | DCEN | 90–130 | 11–16 | 10–20 |
| 填充 | SMAW | Ø 3.2 mm E7015 | DCEP | 90–130 | 20–25 | 10–20 |
| 盖面 | SMAW | Ø 4.0 mm E7015 | DCEP | 130–160 | 20–25 | 10–20 |

#### WPS-003 — GTAW + SAW（厚壁/大口径选项）
- **工艺编号：** ENJOB25012424-WPS-SPL-003
- **支持 PQR：** ENJOB25012424-PQR-SPL-003（GTAW + SAW）
- **工艺方法：** GTAW 手工根部 + SAW 机动填充/盖面
- **母材：** A106 Gr.B / A53 Gr.B / API 5L Gr.B 对 A234 WPB / A105；P-No 1 组 1–4 评定
- **壁厚范围（基材坡口）：** 5–32 mm
- **保护气：** GTAW 氩气 99.99 %；SAW 在焊剂下
- **背衬：** SAW 沉积到 GTAW 根部上（无单独背衬条）
- **焊后热处理（PWHT）：** 无
- **预热：** ≥ 10 °C
- **层间温度最大值：** 250 °C
- **说明：** 用于最大管径、SAW 效率高的场合。分配焊工前须确认其 WPQ 覆盖 SAW 工艺。

#### WPS 选择规则 (WPS Selection Rule)
- 坡口厚度 ≤ 6 mm → WPS-001
- 坡口厚度 6–25 mm → WPS-002（424 大多数 Spool 的默认选择）
- 坡口厚度 > 25 mm 直到 32 mm，特别是大口径 SAW 经济性好 → WPS-003

### 3.2 焊工技能评定 (Welder Qualification, WPQ)
- 每位参与 424 项目 Spool 焊接的焊工都必须持有涵盖相应 WPS、工艺（GTAW / SMAW / SAW）、位置（5G 向上施焊的坡口焊）和管径/壁厚范围的有效 WPQ（按 ASME IX QW-452）。
- WPQ 证书需存档，包含性能评定记录和唯一焊工钢印编号。钢印编号记录在每条焊缝的焊接记录和焊缝图中。
- 持续性按 QW-322 维护 — 焊工超过 6 个月未使用某工艺即失去该工艺资格。

### 3.3 焊缝计数规则 (Weld Counting Rules)
遵循 ENERXON 通用车间焊缝计算方法：
- **对接焊缝（BW）** — 按主管直径计。管对管、管对弯头、管对三通、管对法兰（WN）、管对异径管。
- **支管座焊缝（Sockolet / Weldolet）** — 按**支管直径**计，而不是主管直径。18"×2" 支管座按 2" 计，不是 18"。
- **小口径支管承插焊缝** — 按支管直径计（通常 2" 或 1"）。
- **现场焊缝（开口端）** — **不**计入车间焊缝。
- **补强板（REPAD）** — 作为供货件单独计入 BOM，但不计入焊缝统计表。
- **英寸径（Inch-Dia）** = 焊缝数量 × 管道直径（英寸）。
- **线性米** = 焊缝数量 × π × 管道外径。

---

## 4. 无损检测 (NDT Procedures)

### 4.1 目视检测 VT (Visual Testing)
- **标准：** ASME B31.3 para 341（目视检测要求）；ASME 第 V 篇第 9 章（检测方法）。
- **覆盖率：** 100 % 所有焊缝，100 % 所有 Spool。
- **ITP 步骤：** 90
- **检测员资格：** 具备 VT Level II 或同等级别的 QC 检测员（按 SNT-TC-1A 或同等公司程序）。需要充分照明（表面 ≥ 1000 lux）和视力检查。
- **检查内容：** 咬边、气孔、可见未熔合、表面裂纹、焊缝余高与轮廓、电弧擦伤、飞溅、表面不规则、焊趾过渡。
- **验收标准：** 按 ASME B31.3 Table 341.3.2。常用限值：无裂纹，无未熔合，外径观察无可见未焊透，余高在规范范围内，纵向焊缝咬边 ≤ 0.8 mm 或管壁壁厚的 10 %（取较小值）。
- **记录：** 每条 Spool VT 报告 — 焊缝编号、焊工编号、工艺、尺寸、目视状况、发现的缺陷、接收/拒收、检测员姓名 + 日期。

### 4.2 射线检测 RT (Radiographic Testing)
- **标准：** ASME 第 V 篇第 2 章；ASME B31.3 Table 341.3.2 验收标准。
- **射源：** 仅 X 射线（按 WPS 说明 — 424 规定 "RT X-ray"，不使用 γ 射线）。
- **覆盖率：** 100 % 环形对接焊缝，100 % 适用 Spool。WPS 说明中明确写出。
- **ITP 步骤：** 100 — **保留点（H + f + W）**。客户或 TPI 有权见证，必须释放后才能进入下一步。
- **技术：** 按管径 SWSI 或 DWSI。灵敏度与黑度按 ASME 第 V 篇。IQI 选择按 ASME 第 V 篇第 2 章 Table T-276。
- **检测员资格：** 射线操作员 Level II（拍片和处理）；Level II 或 III 评定员（评片和验收）。
- **验收标准：** 按 ASME B31.3 Table 341.3.2 正常流体服务：
  - 无裂纹
  - 无未焊透
  - 无未熔合
  - 长条状熔渣或气孔不得超过规范限值
  - 底片黑度 1.8–4.0
- **拒收处置：** 打磨缺陷 → 按 WPS 返焊 → 重新 RT 至合格。
- **记录：** 每条 Spool RT 报告（或覆盖多条 Spool 的批次报告）— 焊缝编号、焊工编号、底片编号、技术、IQI、每片黑度、缺陷栏（无 / 气孔 / 熔渣 / 未焊透 / 未熔合 / 裂纹）、每片接收/拒收、评定员签字 + 级别。

### 4.3 磁粉检测 MT (Magnetic Particle Testing)
- **标准：** ASME 第 V 篇第 7 章；ASME B31.3 验收。
- **覆盖率：** 100 % 适用焊缝 — 承插焊缝、角焊缝、支管焊缝（如适用）、任何焊接修补区。
- **ITP 步骤：** 110
- **技术：** 磁轭或触头法。干磁粉或湿磁粉按程序。两个垂直磁化方向覆盖所有取向。**磁轭举力必须验证**（AC 磁轭 ≥ 4.5 kg / 10 lb，DC ≥ 18 kg / 40 lb，用于 150 mm 以内的跨距）。
- **检测员资格：** MT Level II 或以上。
- **验收标准：** 按 ASME B31.3 — 无相关线性指示，圆形指示集群不得超过规范限值。
- **拒收处置：** 打磨指示 → 如需返焊 → 打磨 + 返焊后重新 MT。
- **记录：** 每条 Spool MT 报告 — 焊缝编号、焊工编号、尺寸、技术（磁轭/触头）、磁粉类型（干/湿）、磁化方向、举力验证、指示类型、接收/拒收。

### 4.4 尺寸检测 (Dimensional Inspection)
- **标准：** ASME B31.3 para 335（制造）；ENJOB25012424 批准的 Spool 图纸。
- **仪器：** 校准的卷尺、数显游标卡尺、角尺、水平仪、量角器、法兰孔模板，均需贴有效校准标签。
- **ITP 步骤：** 130（涂装前尺寸检查）和 180（涂装后最终尺寸检查）
- **覆盖率：** 100 % Spool 和直管。
- **关键记录尺寸：** 总长、面到面、面到中心、法兰螺栓孔定位（典型 ±1.5 mm）、法兰平面垂直度（≤ 0.5 % OD 最大 2 mm，按 B31.3 §335.1.1）、弯头角度、支管位置、开口（现场焊缝）端部坡口按 B16.25。
- **两次尺寸检测（涂装前和涂装后）：** 涂装前检查在返工代价还低时发现制造尺寸问题；涂装后检查验证喷砂 + 涂装 + 搬运过程中未发生变形。
- **验收：** 标称值 vs 实测值 vs 偏差，需在图纸公差内。超差 → 工程评审、切割返焊或返工。
- **记录：** 每条 Spool 尺寸报告 — 图号、实测尺寸、标称 / 实测 / 偏差 / 公差内、所用仪器 + 校准编号。

### 4.5 424 不需要的检测 (What 424 Does NOT Require)
以下适用于双相钢或高合金项目的检测**不**适用于 424 碳钢：
- **PT（液体渗透检测）** — 不在 424 ITP 中。MT 用于非对接焊缝，因为碳钢是铁磁性材料。
- **PMI（正向材料鉴别）** — 不在 424 ITP 中。碳钢等级由 MTC 和目视标识验证；不需要 XRF 合金确认。
- **铁素体测量** — 对碳钢不适用。铁素体是双相钢的验收指标。
- **铁氰化钾（Ferroxyl）试验** — 不适用。铁氰化钾是不锈钢钝化后的验证试验。
- **金相（A923）相筛选** — 不适用。A923 专用于双相钢金属间相。
- **钝化 / 酸洗** — 不适用。碳钢是涂装，不是钝化。

---

## 5. ITP 检验与试验计划流程 (ITP Flow — Inspection & Test Plan)

主控文件为 **ENJOB25012424-ITP-SPL-001**，日期 2025-12-25。检验代码：**H** 保留点、**W** 见证点、**R** 文件评审、**V** 验证、**I** 检查、**f** 100 %、**c1** 抽样、**X** 供应商强制执行。

### 5.1 ITP 步骤表

| # | 步骤 | 代码 | 抽样/频率 | 验收依据 | 控制记录 |
|---|------|------|-----------|-----------|-----------|
| 10 | 原材料进厂（管、配件、法兰）| I+f+X+W | 每批次 | BOM、PO、MTC、项目规范 | 进厂检验报告 |
| 20 | 材料标识与可追溯性 | I+f | 每批次 | 热号与 MTC 对应 | 可追溯性日志 |
| 30 | 制造文件评审（WPS、PQR、WPQ、NDT、涂装、ITP）| R+f+X | 开工前一次 | ASME B31.3 + IX + 项目 | 批准文件登记 |
| 40 | 焊接设备与焊材验证 | V+c1 | 抽样，焊前 | 校准有效、焊材符合 WPS、低氢存放 | 校准 + 焊材日志 |
| 50 | 按 Spool 图纸切割管道 | I+c1 | 抽样，每条 Spool | 长度与直角度按图纸 | 切割检验记录 |
| 60 | 端部准备 / 坡口加工 | I+c1 | 抽样，每条 Spool | ASME B16.25 坡口几何 | 组对检查表 |
| 70 | 组对与装配 | I+c1+W | 抽样，每条 Spool | WPS/图纸对齐、间隙、朝向 | 组对报告 |
| 80 | 生产焊接（GTAW / GTAW+SMAW / GTAW+SAW）| I+c1+W | 抽样，持续 | WPS-001 / 002 / 003；层间 ≤ 250 °C | 焊接记录 + 工艺卡 + 焊材消耗记录 |
| 90 | 目视检测（VT）| I+f | 每条 Spool 100 % | B31.3 | VT 报告 |
| 100 | 射线检测（RT，X 射线）| I+f+W+H | 每条 Spool 100 % 适用焊缝 | ASME V 第 2 章 + B31.3 | RT 报告 + 底片 |
| 110 | 磁粉检测（MT）| I+f+W | 每条 Spool 100 % 适用焊缝 | ASME V 第 7 章 + B31.3 | MT 报告 |
| 120 | 焊缝标识与钢印 | I+f | 每条 Spool | 焊工钢印可追溯到 WPQ | 焊缝图 |
| 130 | 尺寸检测（涂装前）| I+f+W | 每条 Spool | 批准图纸 | 尺寸报告 |
| 140 | 涂装前清洁（NDT 后）| V+c1 | 抽样，每条 Spool | 无油、无脂、无熔渣、无水分 | 清洁检查表 |
| 150 | 表面处理 — 喷砂 | I+c1 | 抽样，每批次 | ISO 8501-1 Sa 2½；粗糙度按 TDS | 喷砂报告 |
| 160 | 涂装施工（底漆 / 中间漆 / 面漆）| I+c1 | 抽样，每道漆 | ISO 12944-5 C5-High；DFT 按体系 | 涂装日志 |
| 170 | 涂层检验（DFT / 附着力）| I+f+W | DFT 100 %，附着力抽样 c1 | ISO 19840 / ISO 4624 / ISO 8501-3 | 涂层报告 |
| 180 | 最终尺寸检测（涂装后）| I+f | 每条 Spool | 图纸公差 | 尺寸报告 |
| 190 | Spool 打标 | I+f | 每条 Spool | 矩阵 ENJOB25012424-MAT-SPL-001 | 打标日志 |
| 200 | 最终文件（出厂资料）| R+f+X | 每批次 | 完整项目记录 | 资料索引 |
| 210 | 包装与发运 | I+c1+W | 每批次 | 充分的保护和标识 | 包装清单 |
| 220 | 最终出厂资料 / 记录 | R+f | 每批次 | MTC、WPS/PQR/WPQ、NDT、涂装、尺寸完整 | 资料索引 |

### 5.2 保留点（客户释放后才能继续）(Hold Points)
- **第 100 步 — RT。** RT 必须接收并释放，Spool 才能进入第 110 步（MT）。

### 5.3 见证点（客户有权在通知后到场）(Witness Points)
10（原材料进厂）、70（组对）、80（焊接）、100（RT）、110（MT）、130（涂装前尺寸）、170（DFT / 附着力）、210（包装）。

### 5.4 评审点（客户文件评审）(Review Points)
30（WPS / PQR / WPQ / NDT / 涂装 / ITP 评审）、200 和 220（出厂资料）。

### 5.5 与追踪系统 `project_steps` 的对应关系
追踪系统网站（`enerxon-china-tracker.onrender.com`）在 `project_steps` 表中存储 424 的检查清单。QC 报告通过 `project_settings` 中 `qc_report_defs` 的 `itp_step` 字段链接回步骤。424 项目配置的 9 份 QC 报告：**切割、组对、焊接记录、VT、RT、MT、尺寸（涂装前）、DFT、尺寸（涂装后）**。每份报告的日期从 `progress.completed_at`（检查清单打勾日期）取值，而非表单填写日期。聊天助手从数据库实时读取当前 step_number，因此映射关系始终保持一致。

---

## 6. 表面处理与涂装 (Surface Preparation & Coating)

### 6.1 工艺流程（NDT 释放后）(Process Flow — After NDT)

```
[RT 和 MT 接收后]
    ↓
140  涂装前清洁   — 溶剂/机械清理，无油、无脂、无熔渣、无水分
    ↓
150  表面处理 — 喷砂   — ISO 8501-1 Sa 2½，表面粗糙度按涂料 TDS
    ↓
160  涂装施工   — 底漆 → 中间漆 → 面漆，按 ISO 12944-5 C5-High
    ↓
170  涂层检验   — DFT 100%，附着力抽样，目视按 ISO 8501-3
    ↓
180  最终尺寸检测（涂装后）
    ↓
190  Spool 打标   — 按矩阵 ENJOB25012424-MAT-SPL-001 用喷涂模板或标记笔
    ↓
200  出厂资料汇编
    ↓
210  包装与发运
```

### 6.2 表面处理验收 (Surface Preparation Acceptance)
- **喷砂标准：** ISO 8501-1 **Sa 2½**（近白级喷砂）— 几乎全部氧化皮、锈、旧漆清除。
- **表面粗糙度：** 按涂料厂家 TDS，典型为 Ra 40–75 μm 或 Rz 50–100 μm。
- **已处理表面的粉尘：** ISO 8502-3 评级 2 级或更好（无可见松散粉尘）。
- **重新喷砂触发条件：** ISO 8501-1 等级下降、闪锈、喷砂后油脂污染、超过允许底漆施工等待时间。
- **喷砂和涂装时的环境条件：** 基材温度 ≥ 露点 **+ 3 °C**，相对湿度在涂料 TDS 范围内。

### 6.3 涂装验收 (Painting Acceptance)
- **体系：** ISO 12944-5 **C5-High** — C5（工业/海洋）腐蚀环境的高耐久性体系。具体产品组合按批准的涂装程序。
- **涂装施工：** 优先无气喷涂；边缘和焊缝条涂用毛刷；每道漆按 TDS 在重涂窗口内完成。
- **条涂（Stripe Coat）：** 每道主涂之前，在边缘、焊缝、螺栓孔、拐角和难喷涂区域用毛刷预涂。

### 6.4 DFT 验收（ISO 19840）(DFT Acceptance — ISO 19840)
- **测量仪器：** 校准的电子 DFT 仪（Elcometer 或同等），施工当天用参考箔片校准。
- **读数点数：** 每个测点区最少 5 个读数；典型尺寸每条 Spool 最少 10 个测点区；更大表面按 ISO 19840 Table 2 增加。
- **验收（ISO 19840 "80-20" 规则）：**
  - 单点读数不得低于标称干膜厚度（NDFT）的 **80 %**。
  - 测点平均值 **≥ NDFT**。
  - 最大 DFT ≤ 涂料体系规定的最大值。
- **不合格处置：** 补喷面漆直至 DFT 在范围内；超过最大值过多则喷砂重涂。
- **记录：** 每条 Spool DFT 报告 — 涂料产品 + 批号、规定 NDFT、测点读数、平均 / 最小 / 最大值、按 ISO 19840 接收/拒收、环境条件（空气和表面温度、相对湿度、露点）。

### 6.5 附着力测试（ISO 4624）(Adhesion Testing — ISO 4624)
- **方法：** 拉拔附着力测试，使用校准的圆盘测试仪（便携式附着力测试仪）。
- **频率：** 每批次抽样（ITP 中为 `c1`）。
- **验收：** 最低拉拔值按涂料体系 TDS；大多数 C5-High 体系要求 **≥ 5 MPa** 或失效为涂层内聚破坏（非界面粘合破坏）。
- **记录：** 附着力报告 — 位置、拉拔值、破坏模式（界面 / 内聚 / 混合）、接收/拒收。

---

## 7. 切割与组对 (Cutting & Fit-up)

### 7.1 切割（ITP 第 50 步）(Cutting)
- **允许方法：** 机械锯切、砂轮切割或等离子切割 — 配件不允许氧乙炔火焰切割，热切割方法必须后续机械清理热影响区。
- **公差：** 长度按图纸 ± 项目公差；直角度按 B31.3 和图纸注释。
- **检查：** 按 ITP 第 50 步抽样（c1），每次切割进行尺寸检查。
- **记录：** 每条 Spool 切割检验记录 — 图号、切割长度、实测、偏差、公差内。

### 7.2 端部准备 / 坡口加工（ITP 第 60 步）(End Preparation / Beveling)
- **标准：** ASME B16.25（对焊端部准备）。
- **典型几何：** 30° ± 2.5° 单 V 坡口，根面 1.5 mm ± 0.8 mm，适用于 6 mm 及以上管壁；特殊坡口按图纸注释。
- **工具：** 机械坡口机（Protem / Climax 类型），或等离子加打磨。
- **检查：** 目视和量具检查（坡口角度尺、轮廓尺），每条 Spool 抽样。
- **错口（内部不同心度）：** B31.3 §328.4.3 默认值（典型为 1.5 mm 或较薄壁厚的 20 %，取较小值），除非图纸注释另行规定更严。

### 7.3 组对与装配（ITP 第 70 步）(Fit-up & Assembly)
- **对齐：** 按 WPS 和图纸；偏移在规范限值内。
- **根部间隙：** 按 WPS-002 / WPS-003（1–3 mm），或按图纸规定。
- **接头清洁度：** 擦拭清洁，无油、无水、无标记笔、无表面氧化皮 / 坡口面的轧制皮。
- **定位焊（点焊）：** 用与根部焊道相同的焊材和工艺制成；焊接时清除或熔入根部焊道。
- **焊前预热：** 母材 ≥ 10 °C；冷/湿条件下可局部预热防止接头冷凝。
- **保留点：** 第 70 步检查（`I+c1+W`）— 客户有权见证。
- **记录：** 每条 Spool 组对报告 — 接头编号、壁厚、接头类型（BW / SW / 角焊）、坡口角度、根面、根部间隙、错口、定位焊状况、接头清洁度、接收/拒收。

---

## 8. 文件与认证 (Documentation & Certification)

### 8.1 EN 10204 Type 3.1 可追溯性
每条 Spool 从基材热号（MTC）通过焊缝图（显示每条焊缝由哪位焊工施焊）到最终 NDE 报告均可追溯。最终出厂资料在客户要求时以 EN 10204 Type 3.1 证书形式签发。

### 8.2 报告编号规则 (Report Numbering)
记录编号格式 `ENJOB25012424-REC-<SPOOL_ID>-<SEQ>`，其中 `<SEQ>` 是 ITP 步骤或项目 QC 报告登记表中的序号。追踪系统通过 `get_record_number()` 自动生成。

### 8.3 按 Spool 类型的强制报告矩阵 (Mandatory Report Matrix)

| 报告 | Spool（焊接） | 直管 |
|------|--------------|------|
| 切割 | ✓ | ✓ |
| 组对 | ✓ | — |
| 焊接记录 | ✓ | — |
| VT | ✓ | — |
| RT | ✓ | — |
| MT | ✓ | — |
| 焊缝图 | ✓ | — |
| 尺寸（涂装前）| ✓ | ✓ |
| DFT / 涂层 | ✓ | ✓ |
| 尺寸（涂装后）| ✓ | ✓ |

直管跳过焊接/NDE 报告，但仍需要切割 + 尺寸 + 涂层报告。

### 8.4 通用报告头（所有报告）(Common Header)
1. 报告号（例如 `ENJOB25012424-REC-SPL-001-001`）
2. 日期（从检查清单步骤完成日期，而非表单填写日期）
3. 项目名称 / 工程号（`ENJOB25012424`）
4. 合同 / PO 号（`B1SEHR-5-0008`）
5. 客户名称
6. 图号 / ISO 号
7. Spool 号 / 打标号
8. 材料规格 + 等级（A106-B / A234-WPB / A105）
9. 适用工艺号 + 版本（WPS-001 / 002 / 003；ITP-SPL-001）
10. ENERXON 商标 + IQNet + ISO 9001 + EN 10204 Type 3.1 认证条
11. 第 _ 页 / 共 _ 页

### 8.5 每份报告的签字要求 (Signature Requirements)

| 报告 | 检验员 | QC 评审 | TPI |
|------|--------|----------|-----|
| 切割 | QC 检验员 | — | 见证 |
| 组对 | QC 检验员 | — | 见证 |
| 焊接记录 | 焊工 + QC 检验员 | — | 见证 |
| VT | QC 检验员（VT Level II）| — | 见证 |
| RT | Level II/III 评定员 | QC 检验员 | 见证（保留点）|
| MT | Level II 检验员 | QC 检验员 | 见证 |
| 尺寸 | QC 检验员 | — | 见证 |
| DFT / 涂层 | NACE / FROSIO 检验员 | QC 检验员 | 见证 |

### 8.6 最终出厂资料（ITP 第 200 / 220 步）(Final Dossier)
每批次出厂，资料包含：
- 所有基材、焊材、消耗品的完整 MTC。
- 每位参与该批次施焊的焊工的 WPS、PQR、WPQ。
- VT、RT（含底片）、MT 报告。
- 焊接记录和焊缝图。
- 尺寸报告（涂装前和涂装后）。
- 涂装前表面处理记录、涂装日志、DFT 报告、附着力报告。
- 打标日志。
- 包装清单。
- 资料索引首页（ENERXON 品牌）。

出厂在第 200 步等待资料完成后才释放。

---

## 9. 常见问答 (Common Q&A)

**Q1. 424 项目用什么材料？**
A. 碳钢。主管为 ASTM A106 Gr.B（WPS 允许 A53 Gr.B 或 API 5L Gr.B 作为等效替代）。对焊配件为 ASTM A234 WPB。锻件和法兰为 ASTM A105。所有均为 P-No 1 组 1（部分薄壁可至组 2）。

**Q2. 需要 PWHT 吗？**
A. **不需要。** WPS 明确声明所有 424 工艺"无 PWHT"。只有 ASME B31.3 壁厚阈值或特定管线等级要求触发时才需要 PWHT — 有疑问时按管线表逐条核对后才能对具体厚壁 Spool 豁免。

**Q3. 最大层间温度是多少？**
A. **250 °C**，按 WPS-001、WPS-002 和 WPS-003。这是碳钢的舒适上限；超过此值会有晶粒粗化风险，但不像双相钢那样存在相稳定性问题。

**Q4. 需要什么预热？**
A. 母材温度 **≥ 10 °C**。冷天或潮湿条件下可局部预热，防止接头在焊接前冷凝。

**Q5. 使用什么焊材？**
A. GTAW 根部：AWS **ER70S-6**，Ø 2.5 mm 实心焊丝，F-No 6，A-No 1。SMAW 填充和盖面：AWS **E7015 或 E7018**（低氢碱性），Ø 3.2 mm 和 Ø 4.0 mm，F-No 4，A-No 1。SAW（仅 WPS-003）：相应的 ER70S-6 类焊丝和碱性焊剂。

**Q6. 424 需要 PT 吗？**
A. **不需要。** 碳钢是铁磁性材料，因此在承插焊缝、角焊缝、支管焊缝和修补区使用 **MT（磁粉检测）**替代 PT（液体渗透检测）。PT 仅用于非磁性材料如双相钢（那是 423 项目）。

**Q7. 424 需要测量铁素体吗？**
A. **不需要。** 铁素体含量是双相不锈钢的验收指标（与奥氏体/铁素体相平衡有关）。碳钢是单一铁素体/珠光体组织 — 不适用铁素体测量。

**Q8. 424 需要 PMI 吗？**
A. **不需要。** 对普通碳钢不要求 XRF 正向材料鉴别。等级由 MTC 热号追溯和材料上的目视标识验证。

**Q9. 424 需要铁氰化钾（Ferroxyl）试验吗？**
A. **不需要。** 铁氰化钾（ASTM A380）是不锈钢钝化后用于检测游离铁的验证试验。碳钢是涂装防腐，不是钝化，因此不适用铁氰化钾试验。

**Q10. 涂装前的表面处理标准是什么？**
A. ISO 8501-1 **Sa 2½**（近白级喷砂）。表面粗糙度按涂料厂家技术数据表要求，典型为 Ra 40–75 μm。已处理表面的粉尘必须达到 ISO 8502-3 评级 2 级或更好。喷砂后的表面必须在出现闪锈之前涂底漆。

**Q11. 使用什么涂装体系？**
A. ISO 12944-5 **C5-High** — C5（工业/海洋）腐蚀环境的高耐久性涂装体系。按批准的涂装程序施工底漆 → 中间漆 → 面漆；每道主涂之前用毛刷在焊缝、边缘、螺栓孔和难喷涂区域条涂。

**Q12. DFT 验收规则是什么？**
A. 按 ISO 19840 "80-20 规则"：单点 DFT 读数不得低于 NDFT 的 80 %，测点平均值 ≥ NDFT，最大 DFT 在涂料体系限值内。使用校准电子仪器测量，每测点区最少 5 个读数，典型尺寸每条 Spool 最少 10 个测点区。

**Q13. RT 覆盖率是多少？**
A. **100 %** 环形对接焊缝，仅 X 射线（不使用 γ 射线），按 ASME 第 V 篇第 2 章。验收按 ASME B31.3 Table 341.3.2。RT 是 ITP 第 100 步，是保留点 — Spool 必须 RT 接收释放后才能继续。

**Q14. MT 覆盖率是多少？**
A. **100 %** 适用焊缝 — 承插焊缝、角焊缝、支管焊缝和任何焊接修补区。对接焊缝由 RT 覆盖，因此 MT 专注于 RT 几何上无法覆盖的焊缝。按 ASME 第 V 篇第 7 章。

**Q15. 焊工可追溯如何处理？**
A. 每位焊工的 WPQ 上记录唯一的焊工钢印编号。钢印打在每条焊缝附近（ITP 第 120 步 焊缝标识与钢印），并记录在焊接记录 + 焊缝图中。每条焊缝都可以从最终出厂资料追溯到具体焊工、日期、焊材批号和使用的 WPS。

**Q16. 两次尺寸检测有什么区别？**
A. 第 130 步是涂装前 — 在尺寸问题便宜修复时（无涂层可损坏）发现制造尺寸偏差。第 180 步是涂装后 — 验证喷砂、涂装和两个步骤之间的搬运过程中未发生位移。两者均为 100 % 覆盖，100 % Spool。

**Q17. 424 有像 423 那样的焊后处理线吗？**
A. **没有。** 423 双相钢项目有 12 个工位的焊后处理线（金相、PT、脱脂、酸洗/钝化、铁素体、PMI、铁氰化钾、最终清洁、照片、打标、包装、装柜）。424 流程更简单：NDT → 清洁 → 喷砂 → 涂装 → DFT → 最终尺寸 → 打标 → 出厂资料 → 包装。无钝化、无铁氰化钾、无 PMI、无铁素体。

**Q18. 为什么要三个 WPS（001、002、003）？**
A. 为了有效覆盖全壁厚范围。WPS-001 用于最薄壁（≤ 6 mm），GTAW 根部 + SMAW 填充既快又干净。WPS-002 用于中厚壁（6–25 mm），SMAW 是填充和盖面的高效选择。WPS-003 在厚壁大口径（5–32 mm）增加了 SAW，机动 SAW 在生产率上优于手工 SMAW。按 ASME IX QW-451 根据坡口厚度选择。

**Q19. 424 是否有氢致开裂（HIC）风险？**
A. 在拘束的厚截面上是的。本项目的缓解措施：低氢 SMAW 焊条（E7015 / E7018）、按厂家要求烘烤和保温箱存放、焊接前表面干燥、预热 ≥ 10 °C 并防冷凝。不需要 PWHT，因此焊接过程中的氢控制本身就是强制性屏障。

**Q20. 424 需要硬度测试吗？**
A. 424 ITP 没有将其作为项目级要求。只有当管线表中有具体 Spool 触发 NACE MR0175 酸性服务要求时才适用 — 按管线等级核查。

---

## 10. 术语表 (Glossary)

| 英文术语 | 中文术语 | 说明 |
|---------|---------|------|
| Carbon Steel | 碳钢 | 铁碳合金，铁素体/珠光体组织 |
| A106 Gr.B | A106 Gr.B | 高温服务用无缝碳钢管 |
| A234 WPB | A234 WPB | 轧制碳钢对焊配件 |
| A105 | A105 | 锻制碳钢法兰和锻造配件 |
| P-No 1 | P-No 1 | ASME IX 普通碳钢的基材分组 |
| GTAW | 钨极惰性气体保护焊 / 氩弧焊 / TIG | Gas Tungsten Arc Welding |
| SMAW | 手工电弧焊 / 焊条电弧焊 | Shielded Metal Arc Welding |
| SAW | 埋弧焊 | Submerged Arc Welding |
| ER70S-6 | ER70S-6 | AWS 碳钢 GTAW / GMAW 实心焊丝 |
| E7015 | E7015 | AWS 低氢碱性 SMAW 焊条 |
| E7018 | E7018 | AWS 低氢铁粉碱性 SMAW 焊条 |
| DCEN | 直流正接 | 电极负极（直接极性）|
| DCEP | 直流反接 | 电极正极（反接极性）|
| Butt Weld | 对接焊缝 | 全圆周焊缝 |
| Socket Weld | 承插焊缝 | 小口径管插入配件 |
| Fillet Weld | 角焊缝 | 角接 / T 接头焊缝 |
| Preheat | 预热 | 焊前最低母材温度 |
| Interpass | 层间温度 | 道间最大温度 |
| PWHT | 焊后热处理 | 424 不要求 |
| HIC | 氢致开裂 | Hydrogen Induced Cracking |
| NDE / NDT | 无损检测 | Non-Destructive Examination / Testing |
| VT | 目视检测 | Visual Testing |
| RT | 射线检测 | Radiographic Testing |
| MT | 磁粉检测 | Magnetic Particle Testing |
| Hold Point | 保留点 | ITP 中必须等待客户释放的点 |
| Witness Point | 见证点 | 客户有权通知后到场 |
| ISO 8501-1 Sa 2½ | ISO 8501-1 Sa 2½ | 近白级喷砂清理标准 |
| ISO 12944-5 | ISO 12944-5 | 钢结构大气腐蚀环境涂料体系规范 |
| C5-High | C5-High | C5 腐蚀等级（工业/海洋），高耐久性 |
| DFT | 干膜厚度 | Dry Film Thickness |
| NDFT | 标称干膜厚度 | Nominal Dry Film Thickness（规范值）|
| ISO 19840 | ISO 19840 | DFT 测量与验收规则 |
| ISO 4624 | ISO 4624 | 拉拔附着力试验方法 |
| Primer | 底漆 | 第一道漆，保证附着和防腐 |
| Intermediate coat | 中间漆 | 中间增厚层 |
| Topcoat | 面漆 | 面层，装饰和耐候 |
| Stripe coat | 条涂 / 预涂 | 主涂前毛刷在焊缝、边缘、螺栓孔的加强涂 |
| Pull-off adhesion | 拉拔附着力 | ISO 4624 测试方法 |
| Dew point | 露点 | 环境湿度临界值 |
| MTC | 材料质量证书 | Mill Test Certificate（EN 10204 3.1）|
| WPS | 焊接工艺规程 | Welding Procedure Specification |
| PQR | 焊接工艺评定报告 | Procedure Qualification Record |
| WPQ | 焊工技能评定 | Welder Performance Qualification |
| ITP | 检验与试验计划 | Inspection and Test Plan |
| TPI | 第三方检验 | Third Party Inspector（客户 / 独立）|

---

## 源文件 (Source Documents)

- `ENJOB25012424-ITP-SPL-001` — `/Users/danny/.../424/WPS:PQR/ITP/ITP ENJOB25012424.pdf`（日期 2025-12-25）
- `ENJOB25012424-WPS-SPL-002 CS GTAW+SMAW`（Rev 4）+ `-PQR-SPL-002` — `/Users/danny/.../424/WPS:PQR/rev 4/R4 English/`
- `ENJOB25012424-WPS-SPL-003 CS GTAW+SAW`（Rev 4）+ `-PQR-SPL-003` — `/Users/danny/.../424/WPS:PQR/rev 4/R4 English/`
- `ENJOB25011423-WPS-SPL-001 CS GTAW`（Rev 4，文件名前缀为 423 但内容为 424 碳钢）+ 支持 PQR-SPL-001 — `/Users/danny/.../424/WPS:PQR/rev 4/R4 English/`
- 系统记忆：`project_qc_reporting_system`、`reference_qc_report_fields`、`reference_shop_welds_methodology`、`reference_tracker_architecture`、`project_chat_assistant`

## 待确认项 (Items Still Open)

1. 确认 Rev 4 中 WPS-001 的文件命名异常（文件名带 ENJOB25011423 前缀但用于 424 碳钢）。建议重命名为 `ENJOB25012424-WPS-SPL-001 CS GTAW.pdf` 以保持一致，或正式说明该文件适用于两个项目。
2. 按管线表核对是否有 424 具体 Spool 的壁厚触发 ASME B31.3 PWHT 阈值 — 如有，列出并在相应工艺中加入 PWHT。
3. 确认追踪系统 DB 中 424 的 `project_steps` 编号与本 ITP 一致（聊天助手实时读取步骤编号，因此自动解决，但值得在下次 QC 评审时确认）。
4. 从批准的涂装程序确认涂料产品组合（具体底漆/中间漆/面漆品牌和 NDFT 值），并在 6.3 节补充。
